Repository: tomal66/mxene-geometry

# MXene Geometry

A pipeline for filtering MXene research literature entries using an LLM
([m3rg-iitd/llamat-3-chat](https://huggingface.co/m3rg-iitd/llamat-3-chat)),
a materials-science fine-tuned LLaMA-3 model.

---

## Project structure

```
mxene-geometry/
├── data/
│   ├── raw/              # Input CSVs (one row = one literature entry)
│   └── filtered/         # Output CSVs written here after filtering
├── scripts/
│   └── filter_mxene.py   # LLM-based filtering script
├── requirements.txt
└── README.md
```

---

### 1. Clone

```bash
git clone <repo-url>
cd mxene-geometry
```

### 2. Create a virtual environment

```bash
python -m venv .venv

# Linux / macOS
source .venv/bin/activate

# Windows
.venv\Scripts\activate
```

### 4. HuggingFace access

The model is downloaded from HuggingFace on first run and cached locally.
If the model repository is gated, generate a token at
<https://huggingface.co/settings/tokens> and pass it via `--hf-token`.

---

## Input CSV format

Place your CSV files in `data/raw/`. Each file must contain at least these two
columns (exact names, case-sensitive):

| Column | Description |
|---|---|
| `Mxene formula` | Chemical formula of the MXene, e.g. `Ti₃C₂Tₓ` |
| `Synthesis method` | Free-text description of the synthesis route |

All other columns are preserved as-is in the output files.

---

## Filtering criteria

Both criteria must be satisfied for a row to **PASS**.

| # | Criterion | Rule |
|---|---|---|
| 1 | **MXene formula** | Must be `Ti₃C₂Tₓ` or `Ti₃C₂` (all ASCII / unicode / subscript variants accepted). Any other primary stoichiometry (Ta₄C₃, Ti₂C, Mo₂C …) fails. |
| 2 | **Synthesis method** | Must explicitly mention **both** `LiF` (lithium fluoride) **and** `HCl` (hydrochloric acid). Mentioning only one, or using HF-based etchants without LiF, fails. |

---

## Running the filter

```bash
python scripts/filter_mxene.py --csv <filename>
```

### Arguments

| Argument | Required | Description |
|---|---|---|
| `--csv` | Yes | Filename inside `data/raw/`, e.g. `5.csv` |
| `--quantize` | No | Load model in 4-bit (bitsandbytes) — lower VRAM, slightly lower quality |
| `--hf-token` | No | HuggingFace access token for gated model repositories |

### Examples

```bash

# Standard run
python scripts/filter_mxene.py --csv 5.csv

# Low-VRAM machine (4-bit quantisation)
python scripts/filter_mxene.py --csv 5.csv --quantize

# Gated model with HF token
python scripts/filter_mxene.py --csv 5.csv --hf-token hf_xxxxxxxxxxxxxxxx

# Combined
python scripts/filter_mxene.py --csv 5.csv --quantize --hf-token hf_xxxxxxxxxxxxxxxx
```

---

## Outputs

All output files are written to `data/filtered/` and prefixed with the input
filename stem (e.g. input `5.csv` → prefix `5_`).

| File | Contents |
|---|---|
| `<stem>_filtered.csv` | Rows the LLM is **confident PASS** both criteria. Includes all original columns plus `row_index`. |
| `<stem>_ambiguous.csv` | Rows where the LLM is **uncertain** about one or both criteria. Includes all original columns plus `row_index`. |
| `<stem>_reasoning.csv` | Full LLM reasoning for **every input row** (PASS, FAIL, and AMBIGUOUS). |

### `reasoning.csv` columns

| Column | Description |
|---|---|
| `row_index` | 0-based row position in the original input CSV |
| `formula_match` | `True` / `False` / `None` (uncertain) |
| `formula_reasoning` | One-sentence LLM explanation for the formula decision |
| `synthesis_match` | `True` / `False` / `None` (uncertain) |
| `synthesis_reasoning` | One-sentence LLM explanation for the synthesis decision |
| `overall` | `PASS`, `FAIL`, or `AMBIGUOUS` |
| `overall_reasoning` | One-sentence LLM summary of the overall decision |

`row_index` is consistent across all three files and can be used to join them
back to the original CSV.

---

## Troubleshooting

**Out of memory during model load**
Run with `--quantize` to enable 4-bit loading, which reduces peak VRAM from
~14 GB to ~6 GB.

**`JSON parsing failed` entries in reasoning.csv**
The model occasionally returns non-JSON text. These rows are automatically
marked `AMBIGUOUS` and routed to `<stem>_ambiguous.csv` for manual review.

**Missing column error**
Verify your CSV has columns named exactly `Mxene formula` and
`Synthesis method` (case-sensitive, with a space).

File: data/filtered/combined/combined_ambiguous.csv
search_id,row_index,DOI,Year & Author,Mxene formula,Composition,Synthesis method,Layer No,Interlayer spacing (d),Flake Size,Porosity,Pore Diameter,Tortuosity,Electrode Thickness,Mass Loading,Electrolyte,SSA,Scan Rate,Current Density,Gravimetric Capacitance,Volumetric Capacitance,Areal Capacitance
1,0,10.1063/5.0282658,"2025, Qu et al.",Ti3C2Tx,"Ti₃C₂ with –OH, –F, =O terminations",LiF/HCl in-situ HF etching + ultrasonic exfoliation,Single-layer,1.36 nm,~0.440 µm²,,,,,5–20 wt.% (paraffin matrix),,,,,,,
1,1,10.1063/5.0282658,"2025, Qu et al.",Ti3C2Tx,"Ti₃C₂ with –OH, –F, =O terminations","LiF/HCl in-situ HF etching + OAIC (2 cycles, DMSO/DCM)",Single-layer,1.47 nm,~1.586 µm²,,,,,5–20 wt.% (paraffin matrix),,,,,,,
1,2,10.1063/5.0282658,"2025, Qu et al.",Ti3C2Tx,"Ti₃C₂ with –OH, –F, =O terminations","LiF/HCl in-situ HF etching + OAIC (last 2 of 6 cycles, DMSO/DCM)",Single-layer,1.52 nm,~4.678 µm²,,,,,5–20 wt.% (paraffin matrix),,,,,,,
1,16,10.1002/aenm.202000681,"2021, Aslam et al.",V₂CTₓ,"V₂C with –OH, –F, =O terminations",HF etching,Multilayer,,,,,,,,,,,10 mA g⁻¹,,,
1,17,10.1002/aenm.202000681,"2021, Aslam et al.",Ti₃C₂Tₓ@Sb-0.5,Ti₃C₂ composite with Sb,,,,,,,,,,,,,1000 mA g⁻¹,,,
1,18,10.1002/aenm.202000681,"2021, Aslam et al.",CT-S@Ti₃C₂-450,Ti₃C₂ with covalently bonded S-atom pillars,CTAB pretreatment + thermal S-pillaring (155 °C),,1.37 nm,,,,,,,,,,100 mA g⁻¹,,,
1,19,10.1002/aenm.202000681,"2021, Aslam et al.",PDDA-BP/Ti₃C₂,Ti₃C₂ heterostructure with PDDA-modified black phosphorus nanosheets,Electrostatic adsorption self-assembly,"Few-layer, delaminated",,,,,,,,,,,1000 mA g⁻¹,,,
1,20,10.1002/aenm.202000681,"2021, Aslam et al.",PDDA-NPCN/Ti₃C₂,Ti₃C₂ with N-rich porous carbon nanochips via PDDA electrostatic assembly,Electrostatic self-assembly of exfoliated Ti₃C₂ and PDDA-NPCN,Few-layer,24.6 Å (expanded upon K⁺ intercalation),,,,,,,,,,1000 mA g⁻¹,,,
1,25,10.1002/aenm.202000681,"2021, Aslam et al.",Ti₃C₂Tₓ (inkjet MSC),Ti₃C₂Tₓ hydrophilic 2D MXene ink,Inkjet printing from aqueous MXene ink,,,,,,,,,,,,,,512 F cm⁻³,
1,33,10.3390/app14062452,2024; Aleksandrova et al.,Ti3C2Tx,"Ti3C2 with -OH, -F, =O terminations; 500-mesh precursor via ball milling",HF etching of Ti3AlC2 (500 mesh precursor via ball milling),Few-layer (single- to few-layer),,"~300 nm (small flake, 500 mesh)",,,,,,,,2 mV/s,,364 F/g,,
1,34,10.3390/app14062452,2024; Aleksandrova et al.,Ti3C2Tx,Ti3C2 with surface terminations; large flake (~4900 nm) via power-focused delamination,LiF/HCl (MILD) + power-focused delamination (PFD),Delaminated (large flake),,~4900 nm,,,,11 µm,,,12.5 m² g⁻¹,,,,,
1,35,10.3390/app14062452,2024; Aleksandrova et al.,Ti3C2Tx,Ti3C2Tx / CNT sandwich-like composite,Alternating vacuum filtration of MXene and CNT dispersions,Multilayer,,,,,,,,,,,5 A/g,350 F/cm³ (volumetric),350 F/cm³,
1,36,10.3390/app14062452,2024; Aleksandrova et al.,Ti3C2Tx,Ti3C2Tx / reduced graphene oxide (rGO) composite,Mixed dispersion + filtration,Multilayer,,,,,,,,,,,,,435 F/cm³,
1,37,10.3390/app14062452,2024; Aleksandrova et al.,Ti3C2Tx,Ti3C2Tx / carbon quantum dots (CQD); CQDs prevent restacking and activate surface groups,Spray injection / mixing with CQDs,Multilayer,,,,,,,,,,,1 A/g,441.3 F/g,,
1,38,10.3390/app14062452,2024; Aleksandrova et al.,Ti3C2Tx,Ti3C2Tx spray-injected onto NiCo2S4 on carbon cloth (TNSC composite),Spray injection of Ti3C2Tx onto NiCo2S4@carbon cloth,Multilayer,,,,,,,,,,,1 A/g,2326 F/g,,
1,39,10.3390/app14062452,2024; Aleksandrova et al.,Ti3C2Tx,Ti3C2Tx / polypyrrole (PPy) on textile electrode,Electrochemical deposition of PPy on MXene textile,Multilayer,,,,,,,,,,,1 A/g,343.20 F/g,,
1,40,10.3390/app14062452,2024; Aleksandrova et al.,Ti3C2Tx,Ti3C2Tx / PPy multidimensional nanostructure hydrogel electrode,In situ polymerization of PPy on MXene,Multilayer,,,,,,,,,,,1 A/g,614 F/g,,
1,42,10.3390/app14062452,2024; Aleksandrova et al.,Ti3C2Tx,Ti3C2Tx porous foam with polystyrene sphere template (310 nm) + CNT,PS sphere templating + CNT incorporation,Multilayer (3D foam),,~310 nm (matched to template),,,,,,,,2 mV/s,,462 F/g (with CNT),,
1,43,10.3390/app14062452,2024; Aleksandrova et al.,Ti3C2Tx,3D crosslinked Ti3C2Tx network via Ti-N and S-S bonds using biological reagents,"Biothermochemistry crosslinking (glutathione, tannic acid, sodium alginate, phytic acid)",Multilayer (3D crosslinked),Expanded (d increases upon crosslinking),,,,,,,,,,1 A/g,265 F/g,,
1,44,10.3390/app14062452,2024; Aleksandrova et al.,Ti3C2Tx,p-phenylenediamine-intercalated Ti3C2Tx (PDA-MXene); expanded interlayer spacing,One-step amination intercalation with aromatic diamines,Multilayer,1.38 nm,,,Improved pore structure (qualitative),,,,,,,0.2 A/g,124.4 F/g,,
1,45,10.3390/app14062452,2024; Aleksandrova et al.,N-Ti3C2,Nitrogen-doped porous Ti3C2; leaf-like shape; MF microsphere template,Electrospinning with melamine-formaldehyde microsphere template; N-doping,Multilayer (3D porous),,200–300 nm nanofibers (avg ~230 nm),3D porous structure,,,,,,,,,~3× higher than pristine MXene (exact value not stated),,
1,46,10.3390/app14062452,2024; Aleksandrova et al.,Ti3C2Tx,Ti3C2Tx / acid-activated carbon (AAC) 2:1 positive electrode; AAC negative electrode,Mixed dispersion; acid activation of carbon,Multilayer,,,,,,,,,,,0.5 A/g,177 F/g,,
1,56,10.3390/inorganics12040112,"2024, Sun et al.",Ti₃C₂Tₓ,"Ti₃C₂ with –OH, –F, =O terminations",,,,,,,,,,KOH,,,,71.2,,
1,60,10.3390/inorganics12040112,"2024, Sun et al.",Ti₃C₂Tₓ (V-doped),"Ti₃C₂ with V-doping, –OH, –F, =O terminations",,,,,,,,,,2 M KCl,,,,365.9,,
1,70,10.3390/nano14010062,"2024, Prabhakar Vattikuti et al.",Ti₃C₂Tₓ,"Ti₃C₂ with –OH, –F, =O terminations","MILD (LiF in 6 mol/L HCl, 35°C, 24h)",Single-layer (monolayer),,,,,,,1.5 mg/mL colloidal,,,,,,,
1,71,10.3390/nano14010062,"2024, Prabhakar Vattikuti et al.",Ti₃C₂Tₓ,"Ti₃C₂ with –OH, –F, =O terminations",HF etching of Ti₃AlC₂ MAX phase + hydrazine intercalation,Multilayer,26.8 Å (post-intercalation; 19.5 Å baseline),,,,,,,,,,,,,
1,75,10.3390/nano14010062,"2024, Prabhakar Vattikuti et al.",Ti₃C₂Tₓ,"Ti₃C₂ with –OH, –F, =O terminations","Ionic liquid ([C4mim]Cl) + NH₄HF₂ etching, binder-free compressed",,,,,,,150 µm,,,,,,304 F/g,,11.4 F/cm²
1,78,10.3390/nano14010062,"2024, Prabhakar Vattikuti et al.",Ti₃C₂Tₓ,Ti₃C₂ (–F/–OH removed) + holey graphene,"Filtration of alkalized MXene + holey graphene oxide, mild annealing",,,,,,,,12.6 mg/cm²,,,2 mV/s,,,1445 F/cm³,
1,79,10.3390/nano14010062,"2024, Prabhakar Vattikuti et al.",Ti₃C₂Tₓ,"Ti₃C₂ with –OH, –F, =O terminations",Mechanical pressing of 3D MXene aerogel (compact folded film),,,,,,,,12.2 mg/cm²,,,,,,616 F/cm³,
1,82,10.3390/nano14010062,"2024, Prabhakar Vattikuti et al.",Ti₃C₂Tₓ,Ti₃C₂ pre-intercalated with K⁺ cations,K⁺ pre-intercalation of multilayer Ti₃C₂Tₓ,Multilayer,,,,,,,,,,,,300 F/g,,5.7 F/cm²
1,88,10.3390/nano14010062,"2024, Prabhakar Vattikuti et al.",Ti₃C₂Tₓ/PANI,Ti₃C₂ + polyaniline composite,MXene/PANI thick free-standing film,,,,,,,,,,,,,503 F/g,1682 F/cm³,
1,96,10.1021/acsaem.2c00653,"2022, Prenger et al.",,,HF/LiCl etching of Ti₃AlC₂ + NaCl ion exchange,Multilayer,12.37 (pre-ann.); 12.26 (post-ann.),,,,,31–34,4.2–5.2,1 M H₂SO₄,,5,5,265,,1500
1,97,10.1021/acsaem.2c00653,"2022, Prenger et al.",,,HF/LiCl etching of Ti₃AlC₂ + NaCl ion exchange,Multilayer,12.37 (pre-ann.); 12.26 (post-ann.),,,,,70–77,10.2–13.4,1 M H₂SO₄,,5,5,265,,3700
1,123,10.1002/smtd.202401751,"2025, Shinde & Pumera",Ti₃C₂Tₓ,"Ti₃C₂ with –OH, –O, –F terminations",Solution processing,,,,,,,,,,,,,,,205 mF cm⁻²
1,124,10.1002/smtd.202401751,"2025, Shinde & Pumera",Ti₃C₂Tₓ,"Ti₃C₂ with –OH, –O, –F terminations",Refluxing,,,,,,,,,,,,,130 F g⁻¹,,
1,125,10.1002/smtd.202401751,"2025, Shinde & Pumera",Ti₃C₂Tₓ,"Ti₃C₂ with –OH, –O, –F terminations",Hydrothermal,,,,,5–9 nm,,,,,,,,181 F g⁻¹,,
1,126,10.1002/smtd.202401751,"2025, Shinde & Pumera",Ti₃C₂Tₓ,"Ti₃C₂ with –OH, –O, –F terminations",Vacuum filtration,,,,,,,~4 µm,,,,,,584 F g⁻¹,920 F cm⁻³,
1,127,10.1002/smtd.202401751,"2025, Shinde & Pumera",Ti₃C₂Tₓ,"Ti₃C₂ with –OH, –O, –F terminations",Hydrothermal,,,,,,,,,,,,,40 F g⁻¹,,
1,128,10.1002/smtd.202401751,"2025, Shinde & Pumera",Ti₃C₂Tₓ,"Ti₃C₂ with –OH, –O, –F terminations",Electrostatic self-assembly,,,,,,,,,,,,,289 F g⁻¹,,
1,129,10.1002/smtd.202401751,"2025, Shinde & Pumera",Ti₃C₂Tₓ,"Ti₃C₂ with –OH, –O, –F terminations",Hydrothermal,,,,,,,,,,,,1 A g⁻¹,1081 F g⁻¹,,
1,130,10.1002/smtd.202401751,"2025, Shinde & Pumera",Ti₃C₂Tₓ,"Ti₃C₂ with –OH, –O, –F terminations",Hydrothermal,,,,,,,,,,,,1 A g⁻¹,732 F g⁻¹,,
1,131,10.1002/smtd.202401751,"2025, Shinde & Pumera",Ti₃C₂Tₓ,"Ti₃C₂ with –OH, –O, –F terminations",Vacuum filtration,,,,,,,,,,,,,545 F g⁻¹,,
1,132,10.1002/smtd.202401751,"2025, Shinde & Pumera",Ti₃C₂Tₓ,"Ti₃C₂ with –OH, –O, –F terminations",Hydrothermal,,,,,,,,,,,,,,,19 mF cm⁻²
1,133,10.1002/smtd.202401751,"2025, Shinde & Pumera",Ti₃C₂Tₓ,"Ti₃C₂ with –OH, –O, –F terminations",Solvothermal,,,,,,,,,,36 m² g⁻¹,,,1680 F g⁻¹,,
1,134,10.1002/smtd.202401751,"2025, Shinde & Pumera",Ti₃C₂Tₓ,"Ti₃C₂ with –OH, –O, –F terminations",Hydrothermal,,,,,,,,,,,,,566 F g⁻¹,,
1,135,10.1002/smtd.202401751,"2025, Shinde & Pumera",Ti₃C₂Tₓ,"Ti₃C₂ with –OH, –O, –F terminations",Hydrothermal,,,,,,,,,,39 m² g⁻¹,,1 A g⁻¹,696 F g⁻¹,,
1,137,10.1002/smtd.202401751,"2025, Shinde & Pumera",Ti₃C₂Tₓ,"Ti₃C₂ with –OH, –O, –F terminations",Hydrothermal (drop casting),,,,,,,,,,,,,388 F g⁻¹,,
1,138,10.1002/smtd.202401751,"2025, Shinde & Pumera",Ti₃C₂Tₓ,"Ti₃C₂ with –OH, –O, –F terminations",Hydrothermal,,,,,,,,,,,,,447 mAh g⁻¹,,
1,139,10.1002/smtd.202401751,"2025, Shinde & Pumera",Ti₃C₂Tₓ,"Ti₃C₂ with –OH, –O, –F terminations",Hydrothermal (solvothermal),,,,,,,,,,,,,1320 F g⁻¹,,
1,140,10.1002/smtd.202401751,"2025, Shinde & Pumera",Ti₃C₂Tₓ,"Ti₃C₂ with –OH, –O, –F terminations",Solvothermal,,,,,,,,,,~20 m² g⁻¹,,,528 F g⁻¹,,
1,141,10.1002/smtd.202401751,"2025, Shinde & Pumera",Ti₃C₂Tₓ,"Ti₃C₂ with –OH, –O, –F terminations",3D printing,,,,,,,,,,,,,540 mAh g⁻¹,,
1,142,10.1002/smtd.202401751,"2025, Shinde & Pumera",Ti₃C₂Tₓ,"Ti₃C₂ with –OH, –O, –F terminations",Magneto-hydrothermal,,~9.4 Å,,,,,,,,,,1 A g⁻¹,386 F g⁻¹,,347 mF cm⁻²
1,143,10.1002/smtd.202401751,"2025, Shinde & Pumera",Ti₃C₂Tₓ,"Ti₃C₂ with –OH, –O, –F terminations",Hydrothermal,,,,,,,,,,,,,410 F g⁻¹,,
1,144,10.1002/smtd.202401751,"2025, Shinde & Pumera",Ti₃C₂Tₓ,"Ti₃C₂ with –OH, –O, –F terminations",Hydrothermal,,6–9 Å,,,,,,,,,,,206 F g⁻¹,,
1,145,10.1002/smtd.202401751,"2025, Shinde & Pumera",Ti₃C₂Tₓ,"Ti₃C₂ with –OH, –O, –F terminations",Coprecipitation,,,,,,,,,,,,0.4 A g⁻¹,342 F g⁻¹,,
1,146,10.1002/smtd.202401751,"2025, Shinde & Pumera",Ti₃C₂Tₓ,"Ti₃C₂ with –OH, –O, –F terminations",Hydrothermal,,,,,,,,,,,,1 A g⁻¹,1489 F g⁻¹,,
1,147,10.1002/smtd.202401751,"2025, Shinde & Pumera",Ti₃C₂Tₓ,"Ti₃C₂ with –OH, –O, –F terminations",Hydrothermal,,,,,,,,,,,,1 A g⁻¹,1280 F g⁻¹,,
1,148,10.1002/smtd.202401751,"2025, Shinde & Pumera",Ti₃C₂Tₓ,"Ti₃C₂ with –OH, –O, –F terminations",Inkjet printing,,,,,,,,,,,,,,,146 mC cm⁻²
1,149,10.1002/smtd.202401751,"2025, Shinde & Pumera",Ti₃C₂Tₓ,"Ti₃C₂ with –OH, –O, –F terminations",Hydrothermal,,,,,4.4 nm,,,,,,,,72 mAh g⁻¹,,
1,150,10.1002/smtd.202401751,"2025, Shinde & Pumera",Ti₃C₂Tₓ,"Ti₃C₂ with –OH, –O, –F terminations",Hydrothermal,,,,,,,,,,,,1 A g⁻¹,531 F g⁻¹,,
1,151,10.1002/smtd.202401751,"2025, Shinde & Pumera",Ti₃C₂Tₓ,"Ti₃C₂ with –OH, –O, –F terminations",Gel electrolyte coating,,,,,,,,,,,,,113 F g⁻¹,,
1,152,10.1002/smtd.202401751,"2025, Shinde & Pumera",Ti₃C₂Tₓ,"Ti₃C₂ with –OH, –O, –F terminations",Electrostatic,,,,,,,,,,,,,,2472 C cm⁻³,
1,153,10.1002/smtd.202401751,"2025, Shinde & Pumera",Ti₃C₂Tₓ,"Ti₃C₂ with –OH, –O, –F terminations",Chemical bond,,,,,,,,,,,,,1575 F g⁻¹,,
1,154,10.1002/smtd.202401751,"2025, Shinde & Pumera",Ti₃C₂Tₓ,"Ti₃C₂ with –OH, –O, –F terminations",Electrodeposition,,,,,,,,,,,,2 A g⁻¹,983 F g⁻¹,,
1,155,10.1002/smtd.202401751,"2025, Shinde & Pumera",Ti₃C₂Tₓ,"Ti₃C₂ with –OH, –O, –F terminations",Hydrothermal,,,,,,,10–20 nm,,,,,,720 F g⁻¹,,
1,156,10.1002/smtd.202401751,"2025, Shinde & Pumera",Ti₃C₂Tₓ,"Ti₃C₂ with –OH, –O, –F terminations",Electrospinning + dip-coating,,,,,,,,,,,,1 A g⁻¹,996 F g⁻¹,,
1,157,10.1002/smtd.202401751,"2025, Shinde & Pumera",Ti₃C₂Tₓ,"Ti₃C₂ with –OH, –O, –F terminations",Etching-deposition-growth,,,,,,,,,,,,1 A g⁻¹,919 F g⁻¹,,
1,158,10.1002/smtd.202401751,"2025, Shinde & Pumera",Ti₃C₂Tₓ,"Ti₃C₂ with –OH, –O, –F terminations",Electrostatic self-assembly,,,,,,,,,,,,,1207 F g⁻¹,,
1,159,10.1002/smtd.202401751,"2025, Shinde & Pumera",Ti₃C₂Tₓ,"Ti₃C₂ with –OH, –O, –F terminations",Vacuum filtration,,,,,,,,,,,,1 A g⁻¹,2010 F g⁻¹,,
1,160,10.1002/smtd.202401751,"2025, Shinde & Pumera",Ti₃C₂Tₓ,"Ti₃C₂ with –OH, –O, –F terminations",Electrostatic,,,,,,,,,,,,,1825 F g⁻¹,,
1,161,10.1002/smtd.202401751,"2025, Shinde & Pumera",Ti₃C₂Tₓ,"Ti₃C₂ with –OH, –O, –F terminations",Hydrothermal,,,,,3 nm,,,,,109 m² g⁻¹,,,1990 F g⁻¹,,
1,163,10.1002/smm2.1130,"2023, Wang & Wang",Ti₃C₂Tₓ,Ti₃C₂Tₓ with PEDOT particles (chemical oxidation),HF etching + chemical oxidation deposition,Multilayer,,,,,,,,,,,1,564,,
1,164,10.1002/smm2.1130,"2023, Wang & Wang",Ti₃C₂Tₓ,Ti₃C₂Tₓ nanosheets on NiCo₂S₄/carbon cloth,Hydrothermal + spray coating of MXene,Few-layer,,,,,,,,,,,1,2326,,
1,165,10.1002/smm2.1130,"2023, Wang & Wang",Ti₃C₂Tₓ,CoOₓ-NiO deposited on Ti₃C₂Tₓ via atomic layer deposition,HF or MILD etching + atomic layer deposition (90 cycles),Multilayer,,,,,,,,,,,1,1960,,
1,168,10.1002/smm2.1130,"2023, Wang & Wang",Ti₃C₂Tₓ,Ti₃C₂Tₓ intercalated with sub-50 nm MnO₂ nanowires,MILD etching + MnO₂ NWR intercalation,Delaminated,,,,,,,,,,,1,611.5,,
1,174,10.1002/smm2.1130,"2023, Wang & Wang",Ti₃C₂Tₓ,"Nanoporous Ti₃C₂Tₓ film (Fe(OH)₃ templated, 200°C calcination)",MILD etching + Fe(OH)₃ nanoparticle templating + low-T calcination,Few-layer,,,,,,,11.2,,,,0.5,,1142,
1,175,10.1002/smm2.1130,"2023, Wang & Wang",Ti₃C₂Tₓ,Ti₃C₂Tₓ coated on activated carbon cloth (drop coating),MILD etching + drop coating on activated CC,Multilayer,,,,,,,3 mg/cm³,,,,0.5 mA/cm²,,,413
2,13,10.1002/cnl2.70006,"2025, Zhang et al.",,"δ-MnO₂ nanoflowers (JCPDS 80-1098); Mn²⁺, Mn³⁺, Mn⁴⁺ confirmed by XPS",Hydrothermal method,,,,,,,,,1 M Na₂SO₄,,50 mV s⁻¹,1.0 A g⁻¹,107 F g⁻¹,,
2,14,10.1002/cnl2.70006,"2025, Zhang et al.",Ti₃C₂Tₓ,"Ti₃C₂ with –OH, –F, =O terminations; Ti-C, Ti(II), Ti-O confirmed by XPS",,,,,,,,,,1 M Na₂SO₄,,50 mV s⁻¹,1.0 A g⁻¹,2.0 F g⁻¹,,
2,94,10.1557/s43577-021-00150-z,"2021, Wang & Bannenberg",Ti₃C₂Tₓ,"Ti₃C₂ with –OH, –F, =O terminations",,,,,,,,,,H₂SO₄ (acidic aqueous),,,,,1500 F cm⁻³,
2,96,10.1557/s43577-021-00150-z,"2021, Wang & Bannenberg",Ti₃C₂Tₓ,"Ti₃C₂ with –OH, –F, =O terminations",HF etching of Ti₃AlC₂ MAX phase; film by rolling,Multilayer,,,,,,5–75 µm,,,19.6 m² g⁻¹,,,,370–900 F cm⁻³,
2,97,10.1557/s43577-021-00150-z,"2021, Wang & Bannenberg",Ti₃C₂Tₓ,Ti₃C₂ with surface terminations,Mechanical shearing of discotic lamellar liquid-crystal phase,,,,,,,40–320 µm,,,,Up to 100 V s⁻¹,,,,
3,3,10.1016/j.jobab.2021.10.001,2022; Wei et al.,,"Chitosan-derived N,O-doped porous carbon microsphere","Hydrothermal carbonization of chitosan (210°C, 20h) + KOH activation at 800°C for 2h",,,,,,,,~0.02 mg (4 mg/1000 µL; 5 µL on GCE),1 mol/L H₂SO₄ (3-electrode); 1 mol/L Na₂SO₄ (2-electrode),2387 m² g⁻¹,5 mV s⁻¹,0.5 A g⁻¹,,,
3,19,10.1002/adma.201702367,"2017, Liu et al.",Ti₃C₂Tₓ,"Ti₃C₂ with –OH, –O surface terminations",Vacuum-assisted filtration + hydrazine hydrate-induced foaming (material-induced pore formation),,,,,,,"60 µm (porous); 6 µm (dense, same weight)",,,,,,,,
3,20,10.1021/acsaem.0c01308,"2020, Fan et al.",Ti₃C₂Tₓ,Ti₃C₂Tₓ; K⁺ ion-induced microgel with micro-nanopore structure,K⁺ ion-induced aggregation + rapid freezing/sublimation (material-induced pore formation + freeze-drying),,,,,,,86 µm,,,,,,,,
3,21,10.1016/j.carbon.2021.01.070,"2021, Zhang, Ruan, Shi, Qiu et al. (Gu group)",Ti₃C₂Tₓ,Ti₃C₂Tₓ / reduced graphene oxide (rGO) composite,Ion-induced self-assembly (NH₄HCO₃) + vacuum-assisted filtration + annealing at 350°C in H₂/Ar,,,,,,,,,,,,,,,
3,22,10.1002/adma.201702410,"2017, Zhao et al.",Ti₃C₂Tₓ,Ti₃C₂Tₓ hollow microsphere porous film; MXene coated on PMMA microspheres via hydrogen bonding,Template sacrifice — PMMA microsphere coating + vacuum-assisted filtration + heat treatment at 450°C/Ar/1h,,,,,,,,,,,,0.25 C; 25 C,,,
3,23,10.1002/smll.201904293,"2019, Zhao et al.",Ti₃C₂Tₓ,Ti₃C₂Tₓ freestanding flexible porous film; sulfur microspheres as pore formers,Template sacrifice — sulfur microspheres + vacuum-assisted filtration + heat treatment at 300°C/Ar/3h,,,,,,,,,,,,50 mA g⁻¹ (best); 18 A g⁻¹ (rate test),455.5 mAh g⁻¹ (at 50 mA g⁻¹); 101 mAh g⁻¹ (at 18 A g⁻¹) [Li-ion battery anode],,
3,24,10.1002/celc.201500467,"2016, Ren et al.",Ti₃C₂Tₓ,Porous MXene (p-MXene) + CNT composite; in-plane pore structure via CuSO₄ oxidation + HF etching of TiO₂,Chemical solvent etching — CuSO₄-catalyzed oxidation + 5 wt% HF etching + vacuum-assisted filtration,,,,,,,,,,,,0.1 C; 10 C,"1250 mAh g⁻¹ (at 0.1 C); 330 mAh g⁻¹ (at 10 C) [Li-ion battery anode, activated p-MXene/CNT]",,
3,25,10.1038/nenergy.2017.105,"2017, Lukatskaya et al.",Ti₃C₂Tₓ,Ti₃C₂Tₓ 3D porous film; MXene:PMMA mass ratio 1:4,Template sacrifice — PMMA microspheres + vacuum-assisted filtration + heat treatment at 400°C/Ar/1h,,,,,,,130 µm,,,,10 V s⁻¹; 40 V s⁻¹,,210 F g⁻¹ (at 10 V s⁻¹); 100 F g⁻¹ (at 40 V s⁻¹),,
3,26,10.1038/s41586-018-0109-z,"2018, Xia, Mathis, Zhao, Anasori, Gogotsi et al.",Ti₃C₂Tₓ,Ti₃C₂Tₓ + C₁₂E₆ non-ionic surfactant; discotic liquid crystal phase (MXLLC); vertically aligned porous structure,Mechanical shearing of discotic liquid crystal phase MXene (surfactant-assisted vertical alignment),,,,,,,< 200 µm (thickness-independent capacitance below this threshold),,,,2000 mV s⁻¹,,,,> 600 mF cm⁻² (at 2000 mV s⁻¹)
3,27,10.1002/adfm.201900326,"2019, Wang et al.",Ti₃C₂Tₓ,Ti₃C₂Tₓ + bacterial cellulose (BC) composite; honeycomb network porous structure,Vacuum-assisted filtration + freeze-drying (ice crystal sublimation creates high-porosity stable pore structure),,,,,,,,,,,,,416 F g⁻¹,,2084 mF cm⁻²
3,38,10.1021/acsaem.9b02259,"2020, Fan et al.",Ti₃C₂Tₓ,"Ti₃C₂ with –OH, –F, =O terminations",LiF/HCl etching + vacuum freeze-drying (aerogel),Monolayer (delaminated),(002) peak of Ti₃AlC₂ shifts to 6.3° 2θ after LiF/HCl etching and freeze-drying (d-spacing value not explicitly stated),,,,,,,,185 m² g⁻¹,20 mV s⁻¹ (Figure 5a comparison only),,,,
3,39,10.1021/acsaem.9b02259,"2020, Fan et al.",Ti₃C₂Tₓ,"Ti₃C₂ with –OH, –F, =O terminations",LiF/HCl etching + aerogel mechanically pressed at 10 MPa,Monolayer (delaminated),,,,,,,,,,20 mV s⁻¹ (Figure 5a comparison only),,,,
3,40,10.1021/acsaem.9b02259,"2020, Fan et al.",Ti₃C₂Tₓ,"Ti₃C₂ with –OH, –F, =O terminations",LiF/HCl etching + aerogel mechanically pressed at 20 MPa,Monolayer (delaminated),,,,,,,,,,20 mV s⁻¹ (Figure 5a comparison only),,,,
3,41,10.1021/acsaem.9b02259,"2020, Fan et al.",Ti₃C₂Tₓ,"Ti₃C₂ with –OH, –F, =O terminations",LiF/HCl etching + aerogel mechanically pressed at 30 MPa,Monolayer (delaminated),,,,,,,,,45 m² g⁻¹,20 mV s⁻¹ (Figure 5a comparison only),,,,
3,42,10.1021/acsaem.9b02259,"2020, Fan et al.",Ti₃C₂Tₓ,"Ti₃C₂ with –OH, –F, =O terminations",LiF/HCl etching + aerogel mechanically pressed at 40 MPa,Monolayer (delaminated),,,,,,,12.2 mg cm⁻² (high-loading test),,38 m² g⁻¹,2–500 mV s⁻¹ (Figure 5b); gravimetric shown at 2–500 mV s⁻¹ (Figure 5e),1–10 A g⁻¹,345 F g⁻¹ at 2 mV s⁻¹; 171 F g⁻¹ at 500 mV s⁻¹,932 F cm⁻³ at 2 mV s⁻¹; 462 F cm⁻³ at 500 mV s⁻¹; 616 F cm⁻³ at 12.2 mg cm⁻²,
3,43,10.1021/acsaem.9b02259,"2020, Fan et al.",Ti₃C₂Tₓ,"Ti₃C₂ with –OH, –F, =O terminations",LiF/HCl etching + aerogel mechanically pressed at 50 MPa,Monolayer (delaminated),,,,,,,,,35 m² g⁻¹,20 mV s⁻¹ (Figure 5a comparison only),,,,
3,44,10.1021/acsaem.9b02259,"2020, Fan et al.",Ti₃C₂Tₓ,"Ti₃C₂ with –OH, –F, =O terminations",LiF/HCl etching + vacuum-assisted filtration (VAF),Monolayer (delaminated),,,,,,,,,2 m² g⁻¹,2–500 mV s⁻¹ (Figure 5c); gravimetric shown at 2–500 mV s⁻¹ (Figure 5e),,294 F g⁻¹ at 2 mV s⁻¹,Higher than CN-MX40 at scan rates <200 mV s⁻¹; 395 F cm⁻³ at 500 mV s⁻¹,
3,50,10.1021/acsomega.3c02002,2023; Aravind et al.,Ti₃C₂Tₓ,"Ti₃C₂ with –OH, –F, =O terminations","LiF/HCl (MILD etching) at 45 °C, 24–45 h","Multilayer, delaminated",,,,,,,,,,,,,900 F cm⁻³,
3,51,10.1021/acsomega.3c02002,2023; Aravind et al.,Ti₃C₂Tₓ,Mesoporous Ti₃C₂Tₓ,LiF etching (Zhang et al.),,,,,,,,,,,,,,2079 F cm⁻³,
3,52,10.1021/acsomega.3c02002,2023; Aravind et al.,Ti₃C₂Tₓ,Ti₃C₂ with –OH and =O terminations; fluorine-free,Alkali etching (1 M NH₄Cl + 0.2 M TMAOH),Single or bilayer,,,,,,,,,,,2 A g⁻¹,368.1 F g⁻¹,,
3,55,10.1021/acsomega.3c02002,2023; Aravind et al.,MoN,MoN films,Salt-templated method (bottom-up; Xiao et al.),Film,,,,,,,,,,,,,928 F cm⁻³,
3,56,10.1021/acsomega.3c02002,2023; Aravind et al.,Ti₃C₂Tₓ/PVA,Ti₃C₂Tₓ with PVA confinement between flakes,,,,,,,,,,KOH,,2 mV s⁻¹,,,530 F cm⁻³,
3,57,10.1021/acsomega.3c02002,2023; Aravind et al.,Ti₃C₂Tₓ,Few-layered Ti₃C₂Tₓ in deep eutectic solvents,Water-free etching in deep eutectic solvents at room temperature,Few-layer,,,,,,,,,,2 mV s⁻¹,,320 F g⁻¹,,
3,69,10.2139/ssrn.4354743,2023; Liu et al.,Ti₃C₂Tₓ,"Ti₃C₂ with –OH, –F, =O terminations",,,1.06 nm,19 µm (agglomerated nanoparticles),,2–4 nm + ~20 nm mesopores; weak micropore at 1.2 nm,,,,3 M H₂SO₄,25.4 m² g⁻¹,2 mV s⁻¹,1 A g⁻¹,293 F g⁻¹,,
3,72,10.1088/2515-7639/ab78f1,"Tontini et al., 2020",Ti₃C₂Tₓ,"Ti₃C₂ with –OH, –F, =O terminations",Delamination + vacuum filtration,,,,,,,,,,,,1C / 36C,410 mAh g⁻¹ (1C); 110 mAh g⁻¹ (36C),,
3,73,10.1088/2515-7639/ab78f1,"Tontini et al., 2020",Ti₃C₂Tₓ,Ti₃C₂ with surface terminations,,Multilayer,,,,,,,,,,,0.2 A g⁻¹,203 mAh g⁻¹,,
3,74,10.1088/2515-7639/ab78f1,"Tontini et al., 2020",N-Ti₃C₂Tₓ/S,Ti₃C₂ with surface terminations (fluorine-free),Fluorine-free synthesis (alkali treatment),Multilayer,,,,,,,,,,,20 mA g⁻¹ / 5 A g⁻¹,175 mAh g⁻¹ (20 mA g⁻¹); 60 mAh g⁻¹ (5 A g⁻¹),,
3,75,10.1088/2515-7639/ab78f1,"Tontini et al., 2020",Ti₃C₂Tₓ/S,Ti₃C₂ with N-doping and sulfur composite,Acid/alkali crumpling + sulfur compositing,,,,,,,,5.1 mg cm⁻²,,,,0.2C / 2C,585 mAh g⁻¹ (0.2C); 418 mAh g⁻¹ (2C),,
3,76,10.1088/2515-7639/ab78f1,"Tontini et al., 2020",Ti₃C₂Tₓ,Ti₃C₂ crumpled via HCl,HCl acid-induced crumpling,,,,,,,,,,,,20 mA g⁻¹ / 0.5 A g⁻¹,250 mAh g⁻¹ (20 mA g⁻¹); 120 mAh g⁻¹ (0.5 A g⁻¹),,
3,77,10.1088/2515-7639/ab78f1,"Tontini et al., 2020",Ti₃C₂Tₓ,Ti₃C₂ crumpled via LiOH,LiOH-induced crumpling,,,,,,,,,,,,0.1 A g⁻¹ / 1.0 A g⁻¹,157 mAh g⁻¹ (0.1 A g⁻¹); 238 mAh g⁻¹ (1.0 A g⁻¹),,
3,78,10.1088/2515-7639/ab78f1,"Tontini et al., 2020",Ti₃C₂Tₓ,Ti₃C₂ crumpled via NaOH,NaOH-induced crumpling,,,,,,,,,,,,0.1 A g⁻¹ / 1.0 A g⁻¹,130 mAh g⁻¹ (0.1 A g⁻¹); 61 mAh g⁻¹ (1.0 A g⁻¹),,
3,79,10.1088/2515-7639/ab78f1,"Tontini et al., 2020",Ti₃C₂Tₓ,Ti₃C₂ crumpled via KOH,KOH-induced crumpling,,,,,,,,,,,,0.1 A g⁻¹ / 1.0 A g⁻¹,45 mAh g⁻¹ (0.1 A g⁻¹); 97 mAh g⁻¹ (1.0 A g⁻¹),,
3,80,10.1088/2515-7639/ab78f1,"Tontini et al., 2020",N-Ti₃C₂Tₓ/S,N-doped Ti₃C₂ with sulfur composite,N-doping + acid crumpling + sulfur annealing,,,,,,,,5.1 mg cm⁻²,,,,0.2C / 2C,1144 mAh g⁻¹ (0.2C); 610 mAh g⁻¹ (2C),,
3,81,10.1088/2515-7639/ab78f1,"Tontini et al., 2020",Na₀.₂₃TiO₂/Ti₃C₂,Ti₃C₂ with Na₀.₂₃TiO₂ nanobelt composite,In situ hydrothermal,,,,,,,,,,,,5 A g⁻¹,178 mAh g⁻¹ (5 A g⁻¹),,
3,82,10.1088/2515-7639/ab78f1,"Tontini et al., 2020",MoS₂/Ti₃C₂@C,Ti₃C₂ with MoS₂ and amorphous carbon nanoplating,In situ hydrothermal MoS₂ + C nanoplating,,,,,,,,,,,,0.2 A g⁻¹ / 20 A g⁻¹,1130 mAh g⁻¹ (0.2 A g⁻¹); 580 mAh g⁻¹ (20 A g⁻¹),,
3,83,10.1088/2515-7639/ab78f1,"Tontini et al., 2020",CNTs@Ti₃C₂,Ti₃C₂ with in situ grown CNTs,In situ microwave CVD CNT synthesis,,,,,,,,,,,,1 A g⁻¹ / 10 A g⁻¹,430 mAh g⁻¹ (1 A g⁻¹); 175 mAh g⁻¹ (10 A g⁻¹),,
3,84,10.1088/2515-7639/ab78f1,"Tontini et al., 2020",Ti₃C₂(OH)₂,"Ti₃C₂ fluorine-free with –OH terminations, nanoribbon morphology","Fluorine-free hydrothermal (KOH, 180°C)",,,~700 nm (wide nanoribbons),,,,,,,,,0.1 A g⁻¹,120 mAh g⁻¹ (0.1 A g⁻¹),,
3,85,10.1088/2515-7639/ab78f1,"Tontini et al., 2020",Ti₃C₂Tₓ (alkalized nanoribbons),Ti₃C₂ alkalized to form nanoribbons with expanded interlayer,KOH alkalization + shaking 72 h,,,~700 nm (narrow nanoribbons),,,,,,,,,20 mA g⁻¹ / 0.3 A g⁻¹,141 mAh g⁻¹ K-ion (20 mA g⁻¹); 60 mAh g⁻¹ (0.3 A g⁻¹),,
3,86,10.1088/2515-7639/ab78f1,"Tontini et al., 2020",Ti₃C₂Tₓ/S (alkalized nanoribbons),Ti₃C₂ alkalized nanoribbon framework with sulfur,KOH alkalization + sulfur loading,,,,,,,,0.7–1 mg cm⁻²,,,,0.5C / 10C,632 mAh g⁻¹ (0.5C); 288 mAh g⁻¹ (10C),,
3,87,10.1088/2515-7639/ab78f1,"Tontini et al., 2020",Mo₂CTₓ,"Mo₂C with surface terminations, hollow sphere morphology",PMMA sacrificial template + vacuum filtration,,,200 nm–2 µm (tunable),,,,,,,,,50 mA g⁻¹ / 5 A g⁻¹,370 mAh g⁻¹ (50 mA g⁻¹); 130 mAh g⁻¹ (5 A g⁻¹),,
3,88,10.1088/2515-7639/ab78f1,"Tontini et al., 2020",Ti₃C₂Tₓ,"Ti₃C₂ with surface terminations, hollow sphere morphology",PMMA sacrificial template + vacuum filtration,,,200 nm–2 µm (tunable),,,,,,,,,50 mA g⁻¹ / 5 A g⁻¹,330 mAh g⁻¹ (50 mA g⁻¹); 124 mAh g⁻¹ (5 A g⁻¹),,
3,89,10.1088/2515-7639/ab78f1,"Tontini et al., 2020",V₂CTₓ,"V₂C with surface terminations, hollow sphere morphology",PMMA sacrificial template + vacuum filtration,,,200 nm–2 µm (tunable),,,,,,,,,50 mA g⁻¹ / 5 A g⁻¹,340 mAh g⁻¹ (50 mA g⁻¹); 174 mAh g⁻¹ (5 A g⁻¹),,
3,90,10.1088/2515-7639/ab78f1,"Tontini et al., 2020",Ti₃C₂/rGO,"Ti₃C₂ with reduced graphene oxide, macroporous foam",Ti₃C₂/GO hydrazine vapor reduction + annealing,,,,,,,,,,,,50 mA g⁻¹ / 4 A g⁻¹,336 mAh g⁻¹ (50 mA g⁻¹); 99 mAh g⁻¹ (4 A g⁻¹),,
3,118,10.1021/acsenergylett.8b00718,2018; Yu et al.,,AC (80 wt%) + carbon black (10 wt%) + PVDF (10 wt%) on Al foil,Slurry coating on aluminum foil current collector,,,AC particle size 10–20 µm,,1–3 nm,,~24 µm,,1 mol L⁻¹ Et₄NBF₄/AN,1607 m² g⁻¹,10 mV s⁻¹,0.1 A g⁻¹,124 F g⁻¹,39 F cm⁻³,
4,7,10.1016/j.apsusc.2021.149710,"2021, Hwang et al.",Ti3C2Tx,Ti3C2Tx with oxygen-containing surface terminations; TiO2 formation during stabilization indicates surface –O groups; XPS confirmed,,,,0.7–0.8 µm (SMX); 2–3 µm (MMX); 6–8 µm (LMX). Best-performing SMX: 0.7–0.8 µm,,,,,,1 M H2SO4 aqueous electrolyte,,2 mV s-1,,~120 F g-1 (SMX/C) at 2 mV s-1; 90 F g-1 at 300 mV s-1,,
4,17,10.1016/j.ceramint.2018.05.055,"2018, Ramachandran et al.",,Cobalt metal-organic framework on Ni foam; Co2+/Co3+ redox; -OH surface groups,In-situ hydrothermal at 120C for 12 h in DMF with Co(NO3)2.6H2O and H3BTC,,,~5 um (microsphere diameter),,27.99 nm,,,2.9 +/- 0.1 mg,3 M KOH,3.431 m2 g-1,2 mV s-1,3 mA cm-2,2872.5 F g-1,,8.61 F cm-2
4,27,10.1016/j.nanoen.2019.103991,"2019, Allah et al.",,Nitrogen-doped ordered mesoporous carbon spheres (20-100 nm); N-doping from melamine precursor; no MXene component,"PMF/P123 micelle self-assembly (without Ti3C2Tx) + hydrothermal 130°C, 20h; carbonization 900°C, 4h, N2 atmosphere, ramping rate 5°C min-1",,,"20-100 nm sphere diameter (SEM, Fig. S5)",,,,,"~1 mg cm-2 (calculated from same ink preparation: 2 mg/400 µL ink, 200 µL on 1×1 cm2 graphite paper)","3 M KOH (aqueous, three-electrode system)",,"5 mV s-1 (CV comparison, Fig. S11a)",1 A g-1 (GCD condition),285 F g-1 at 1 A g-1; retains 24% (68.4 F g-1) at 50 A g-1,,
4,44,10.1088/0957-4484/27/17/172001,"2016, Yoon et al.",Ti₃C₂Tₓ / SWNT composite,Ti₃C₂Tₓ with single-walled CNTs as interlayer spacers,Alternating vacuum filtration of MXene and SWNT dispersion,Few-layer / delaminated MXene sheets,,,,,,,,,,2 mV s⁻¹,5 A g⁻¹,,390 F cm⁻³ (MXene/SWNTs); 350 F cm⁻³ (MXene/CNTs),
4,45,10.1088/0957-4484/27/17/172001,"2016, Yoon et al.",Ti₃C₂Tₓ / rGO composite,Ti₃C₂Tₓ with reduced graphene oxide (rGO) as additive/spacer,Vacuum filtration of MXene/rGO dispersion,Delaminated / few-layer MXene,,,,,,,,,,,,,435 F cm⁻³,
4,55,10.1002/smll.201804732,"2019, Zhang et al.",,"Poly(3,4-ethylenedioxythiophene):polystyrene sulfonate (PH1000, ~12 mg mL⁻¹)",Wet-spinning into H₂SO₄ coagulation bath; no MXene,,"3.4 Å (d(010) π–π stacking of PEDOT thiophene rings, WAXS)",,,,,,,1 M H₂SO₄ (3-electrode),,5 mV s⁻¹,,,74.6 F cm⁻³ (at 5 mV s⁻¹; reference baseline),
5,50,10.1016/j.electacta.2022.140144,2022 Shen et al.,,Co₃O₄ nanoparticles; Co³⁺ and Co²⁺ co-existing,"Hydrothermal (185 °C, 8 h) without MXene substrate",,,,,,,,~1mg cm⁻²,6 M KOH,,10mV s⁻¹,2A g⁻¹,Lower than Co-MXeneF g⁻¹,,

File: data/filtered/combined/combined_failed.csv (part 1 of 3)
search_id,row_index,DOI,Year & Author,Mxene formula,Composition,Synthesis method,Layer No,Interlayer spacing (d),Flake Size,Porosity,Pore Diameter,Tortuosity,Electrode Thickness,Mass Loading,Electrolyte,SSA,Scan Rate,Current Density,Gravimetric Capacitance,Volumetric Capacitance,Areal Capacitance
1,6,10.1021/acsami.1c00724,"2021, Wen et al.",Ti3C2Tx,"Ti3C2 with -OH, -F, =O, -Cl terminations","LiF/HCl etching (MILD), 40°C, 24 h",Few-layer / single-layer,15 Å,100-350 nm,,,,187 nm,,1 M Na2SO4 (aqueous),,5 mV/s,,,,1225 µF cm-2
1,7,10.1021/acsami.1c00724,"2021, Wen et al.",Ti3C2Tx,"Ti3C2 with -OH, -F, =O, -Cl terminations","LiF/HCl etching (MILD), 40°C, 24 h",Few-layer / single-layer,15 Å,100-350 nm,,,,104 nm,,1 M Na2SO4 (aqueous),,5 mV/s,,,,~400 µF cm-2
1,8,10.1021/acsami.1c00724,"2021, Wen et al.",Ti3C2Tx,"Ti3C2 with -OH, -F, =O, -Cl terminations","LiF/HCl etching (MILD), 40°C, 24 h",Few-layer / single-layer,15 Å,100-350 nm,,,,78 nm,,1 M Na2SO4 (aqueous),,5 mV/s,,,,~250 µF cm-2
1,9,10.1021/acsami.1c00724,"2021, Wen et al.",Ti3C2Tx,"Ti3C2 with -OH, -F, =O, -Cl terminations","LiF/HCl etching (MILD), 40°C, 24 h",Few-layer / single-layer,15 Å,100-350 nm,,,,44 nm,,1 M Na2SO4 (aqueous),,5 mV/s,,,,~200 µF cm-2
1,10,10.1021/acsami.1c00724,"2021, Wen et al.",Ti3C2Tx,"Ti3C2 with -OH, -F, =O, -Cl terminations","LiF/HCl etching (MILD), 40°C, 24 h",Few-layer / single-layer,15 Å,100-350 nm,,,,19 nm,,1 M Na2SO4 (aqueous),,10 mV/s,,,,187.5 µF cm-2
1,11,10.1021/acsami.1c00724,"2021, Wen et al.",Ti3C2Tx,"Ti3C2 with -OH, -F, =O, -Cl terminations","LiF/HCl etching (MILD), 40°C, 24 h",Few-layer / single-layer,15 Å,100-350 nm,,,,,,H3PO4-PVA gel (solid-state),,2 mV/s,,,,192 µF cm-2
1,21,10.1002/aenm.202000681,"2021, Aslam et al.",CT-Ti₃C₂Tₓ (Ti₃C₂Tₓ/CTAB),Ti₃C₂ with pre-intercalated CTAB cationic surfactant,CTAB pre-intercalation,,,,,,,,,APC Mg electrolyte,,,200 mA g⁻¹,,300 mAh cm⁻³ at 50 mA g⁻¹,
1,22,10.1002/aenm.202000681,"2021, Aslam et al.",FL-V₂CTₓ,"V₂C with surface terminations, few-layer",Delamination in 1-methyl-2-pyrrolidinone,Few-layer,,,,,,,,Chloroaluminate ionic liquid,,,200 mA g⁻¹,,,
1,23,10.1002/aenm.202000681,"2021, Aslam et al.",p-Ti₃C₂Tₓ (paper electrode),,LiF/HCl etching + cation pre-intercalation,Multilayer paper,25.4 Å (KOH-intercalated; original 20.3 Å),,,,,2–20 µm,,1 M KOH,,2 mV s⁻¹,,,450 F cm⁻³,
1,24,10.1002/aenm.202000681,"2021, Aslam et al.",Ti₃C₂Tₓ MXLLC,"Ti₃C₂Tₓ with C₁₂E₆ surfactant, vertically aligned liquid crystal film",Liquid crystal shear alignment,,,,,,,40–200 µm,2.60–6.16 mg cm⁻²,H₂SO₄,,≤2000 mV s⁻¹,20 A g⁻¹,,,≥0.6 F cm⁻²
1,26,10.1002/aenm.202000681,"2021, Aslam et al.",Ti₃C₂Tₓ/CF,Ti₃C₂Tₓ ink coated on carbon fiber substrate,Ti₃C₂Tₓ ink coating on carbon fiber,,,,,,,,,1 M H₂SO₄,,100 mV s⁻¹,20 A g⁻¹,350 F g⁻¹,,
1,27,10.1002/advs.202101664,"2021, Huang et al.",Ti₃C₂Tₓ,"Ti₃C₂ with –OH, –F, =O terminations; proton intercalated in H₂SO₄",FAT delamination → unidirectional freezing → thawing in 3 M H₂SO₄,Delaminated (single/few-layer),15.7 Å,~8.0 µm,,,,,~20 mg/mL (slurry conc.),3 M H₂SO₄,,5 mV s⁻¹,,393 F g⁻¹,,
1,28,10.1002/advs.202101664,"2021, Huang et al.",Ti₃C₂Tₓ,"Ti₃C₂ with –OH, –F, =O terminations; no directional alignment",FAT delamination → direct freezing at −20 °C → thawing in 3 M H₂SO₄,Delaminated,,~8.0 µm,,,,,,3 M H₂SO₄,,5 mV s⁻¹,,352.2 F g⁻¹,,
1,29,10.1002/advs.202101664,"2021, Huang et al.",Ti₃C₂Tₓ,"Ti₃C₂ with –OH, –F, =O terminations; post-immersion proton intercalation",FAT delamination → unidirectional freezing → lyophilization → immersion in H₂SO₄,Delaminated,13.8 Å,~8.0 µm,,,,,,3 M H₂SO₄,,5 mV s⁻¹,,323.5 F g⁻¹,,
1,30,10.1002/advs.202101664,"2021, Huang et al.",Ti₃C₂Tₓ,"Ti₃C₂ with –OH, –F, =O terminations; compact self-restacked","FAT delamination → vacuum filtration (cellulose acetate, 3 µm) → vacuum drying",Delaminated (restacked),13.1 Å,~8.0 µm,,,,,,3 M H₂SO₄,,5 mV s⁻¹,,283 F g⁻¹,,
1,31,10.1002/advs.202101664,"2021, Huang et al.",Ti₃C₂Tₓ,"Ti₃C₂ with –OH, –F, =O terminations; honeycomb-like 3D architecture",DIW 3D printing (50 mg/mL ink) → unidirectional freezing → thawing in 3 M H₂SO₄ → PVA/H₂SO₄ gel electrolyte,Delaminated,,~8.0 µm,,,,,5.2 mg cm⁻²,PVA/H₂SO₄ gel,,5 mV s⁻¹,1.2 mA cm⁻²,,,2.0 F cm⁻²
1,32,10.1021/an2c05081,Syamsai et al.,TixTa4-xC3,"Ti-Ta carbide; -F, -OH, =O terminations (HF etching implied)",HF etching of TiTaAlC MAX phase,,,,,,,,1 mg on carbon paper,0.1 M H2SO4 (aq); PVA-H2SO4 gel,,1-100 mV/s,,,,
1,41,10.3390/app14062452,2024; Aleksandrova et al.,Ti3C2Tx,Ti3C2Tx / polyaniline (PANI); PANI in situ polymerized on MXene surface,In situ polymerization of PANI on Ti3C2Tx,Multilayer,,,,,,,,1 M H2SO4,,,,503 F/g (gravimetric); 336 F/g specific,1682 F/cm³,
1,47,10.1039/d0ta00687d,"2020, Qin et al.",Ti₃C₂Tₓ,"Ti₃C₂ with –O, –OH, –F terminations","MILD (LiF/HCl etching of Ti₃AlC₂, manual shaking delamination in DI water)",Single-layer (delaminated),11.6 Å,1–4 µm (pre-sonication); <1 µm (post-sonication),,,,17 nm,,Organic solid ionogel,,2 mV s⁻¹,1 A cm⁻³,,502 F cm⁻³ (at 2 mV s⁻¹); 450 F cm⁻³ (at 1 A cm⁻³),
1,48,10.1039/D0TA01798A,"2020, Pinto et al.",Mo2.7V1.3C3,"Mo-V solid solution double transition metal MXene; =O and -F surface terminations (O=3.69, F=0.92 per formula unit, delaminated film, EDS)","HF etching of Mo2.7V1.3AlC3 MAX (48-51% HF, 50°C, 96 h); TMAOH delamination (0.55 M, 18 h); vacuum filtration on Celgard membrane",Few- to single-layer (delaminated),,325 ± 150 nm,,,,,,1 M H2SO4,,5 mV s⁻¹,,,860 F cm⁻³,
1,49,10.1039/D0TA01798A,"2020, Pinto et al.",Mo2V2C3,"Mo-V solid solution double transition metal MXene; =O and -F surface terminations (O=2.14, F=0.75 per formula unit, delaminated film, EDS)","HF etching of Mo2V2AlC3 MAX (48-51% HF, 50°C, 96 h); TMAOH delamination (0.55 M, 18 h); vacuum filtration on Celgard membrane",Few- to single-layer (delaminated),,340 ± 130 nm,,,,,,1 M H2SO4,,5 mV s⁻¹,,,680 F cm⁻³,
1,50,10.1039/D0TA01798A,"2020, Pinto et al.",MoV3C3,,"HF etching of MoV3AlC3 MAX (48-51% HF, 50°C, 96 h); TMAOH delamination (0.85 M, 18 h); vacuum filtration on Celgard membrane",Few- to single-layer (delaminated),,165 ± 95 nm,,,,,,1 M H2SO4,,5 mV s⁻¹,,,450 F cm⁻³,
1,51,10.1039/d2ta08995e,"2023, Inman et al.",Ti₃C₂Tₓ,"Ti₃C₂ with –F, –O, –OH terminations",Mixed HF/HCl acid etching of Al-Ti₃AlC₂ MAX phase,,,~530 nm,,,,,24.2 mg cm⁻²,LiCl/PVA gel,,,0.16 mA cm⁻²,,,146 mF cm⁻²
1,54,10.3390/inorganics12040112,"2024, Sun et al.",Ti₃C₂Tₓ,"Ti₃C₂ with –OH, –F, =O terminations",HF etching,,2,,,,,,,KOH,,2,,,340,
1,57,10.3390/inorganics12040112,"2024, Sun et al.",Ti₃C₂Tₓ,"Ti₃C₂ with –OH, –F, =O terminations",LiF/HCl (MILD etching),,,,,,,,,1 M LiTFSI in PC,,2,,195,410,
1,58,10.3390/inorganics12040112,"2024, Sun et al.",Ti₃C₂Tₓ,"Ti₃C₂ with –OH, –F, =O terminations",Lewis acid molten salt etching (ZnCl₂),,,,,,,,,1 M LiPF₆ in EC/DMC (1:1),,0.5,,264,,
1,59,10.3390/inorganics12040112,"2024, Sun et al.",Ti₃C₂Tₓ,"Ti₃C₂ with –OH, –F, =O terminations",LiF/HCl (MILD etching),,,,,,,,,MSA/PVA hydrogel (solid),,2,,,,1719
1,61,10.1021/acsaem.2c00653,"2022, Prenger et al.",Ti₃C₂Tₓ,"Ti₃C₂ with –OH, –O, –F terminations",HF/LiCl etching of Ti₃AlC₂ + ion exchange (KCl),Multilayer,"12.47 Å (pre-ann.), 12.06 Å (post-ann.)",,,,,30–35 µm,4.2–5.2,1 M H₂SO₄,,5 mV/s,5 A/g,286,,1.5
1,62,10.1021/acsaem.2c00653,"2022, Prenger et al.",Ti₃C₂Tₓ,"Ti₃C₂ with –OH, –O, –F terminations",HF/LiCl etching of Ti₃AlC₂ + ion exchange (NaCl),Multilayer,"12.37 Å (pre-ann.), 12.26 Å (post-ann.)",,,,,30–35 µm,4.2–5.2,1 M H₂SO₄,,5 mV/s,5 A/g,265,,1.3
1,63,10.1021/acsaem.2c00653,"2022, Prenger et al.",Ti₃C₂Tₓ,"Ti₃C₂ with –OH, –O, –F terminations",HF/LiCl etching of Ti₃AlC₂ + ion exchange (MgCl₂),Multilayer,"14.79 Å (pre-ann.), 14.47 Å (post-ann.)",,,,,30–35 µm,4.2–5.2,1 M H₂SO₄,,5 mV/s,5 A/g,214,,1
1,64,10.1021/acsaem.2c00653,"2022, Prenger et al.",Ti₃C₂Tₓ,"Ti₃C₂ with –OH, –O, –F terminations",HF/LiCl etching of Ti₃AlC₂ (no ion exchange),Multilayer,"13.25 Å (pre-ann.), 10.67 Å (post-ann.)",,,,,30–35 µm,4.2–5.2,1 M H₂SO₄,,5 mV/s,5 A/g,187.5,,0.7
1,65,10.1021/acsaem.2c00653,"2022, Prenger et al.",Ti₃C₂Tₓ,"Ti₃C₂ with –OH, –O, –F terminations",HF/LiCl etching of Ti₃AlC₂ + ion exchange (KCl),Multilayer,"12.47 Å (pre-ann.), 12.06 Å (post-ann.)",,,,,70–77 µm,10.2–13.4,1 M H₂SO₄,,5 mV/s,,,,3.7
1,66,10.1021/acsaem.2c00653,"2022, Prenger et al.",Ti₃C₂Tₓ,"Ti₃C₂ with –OH, –O, –F terminations",HF/LiCl etching of Ti₃AlC₂ + ion exchange (NaCl),Multilayer,"12.37 Å (pre-ann.), 12.26 Å (post-ann.)",,,,,70–77 µm,10.2–13.4,1 M H₂SO₄,,5 mV/s,,,,3.7
1,67,10.1021/acsaem.2c00653,"2022, Prenger et al.",Ti₃C₂Tₓ,"Ti₃C₂ with –OH, –O, –F terminations",HF/LiCl etching of Ti₃AlC₂ + ion exchange (MgCl₂),Multilayer,"14.79 Å (pre-ann.), 14.47 Å (post-ann.)",,,,,70–77 µm,10.2–13.4,1 M H₂SO₄,,5 mV/s,,,,
1,68,10.1021/acsaem.2c00653,"2022, Prenger et al.",Ti₃C₂Tₓ,"Ti₃C₂ with –OH, –O, –F terminations",HF/LiCl etching of Ti₃AlC₂ (no ion exchange),Multilayer,"13.25 Å (pre-ann.), 10.67 Å (post-ann.)",,,,,70–77 µm,10.2–13.4,1 M H₂SO₄,,5 mV/s,,,,
1,69,10.1021/acsaem.2c00653,"2022, Prenger et al.",Ti₃C₂Tₓ,"Ti₃C₂ with –OH, –O, –F terminations",HF/LiCl etching of Ti₃AlC₂ + ion exchange (KCl),Multilayer,"12.47 Å (pre-ann.), 12.06 Å (post-ann.)",,,,,103 µm,20.1,1 M H₂SO₄,,5 mV/s,,,,5.7
1,72,10.3390/nano14010062,"2024, Prabhakar Vattikuti et al.",Ti₃C₂Tₓ,Ti₃C₂ with expanded interlayer spacing,HF etching + CTAB surfactant intercalation,,3.78 nm,,,,,,,1 mol/L H₂SO₄,,5 mV/s,,322 F/g,,
1,73,10.3390/nano14010062,"2024, Prabhakar Vattikuti et al.",Ti₃C₂Tₓ,Ti₃C₂ with –O terminations (LiCl-KCl-K₂CO₃ treatment),Molten salt treatment (LiCl-KCl-K₂CO₃) replacing –F with –O,,,,,,,,,1 mol/L H₂SO₄,,,1 A/g,323.6 F/g,,
1,74,10.3390/nano14010062,"2024, Prabhakar Vattikuti et al.",Ti₃C₂Tₓ,"Ti₃C₂ with –OH, –F, =O terminations",Natural rubber template (3D porous MXene foam),,,,,,,,,1 mol/L H₂SO₄,,2 mV/s,,480 F/g,,
1,77,10.3390/nano14010062,"2024, Prabhakar Vattikuti et al.",Ti₃C₂Tₓ,"Ti₃C₂ with –OH, –F, =O terminations",Wet spinning of sheared Ti₃C₂Tₓ sediments (ultradense fibers),,,,,,,,,1 mol/L H₂SO₄,,,,,1661 F/cm³,
1,80,10.3390/nano14010062,"2024, Prabhakar Vattikuti et al.",Ti₃C₂Tₓ,Ti₃C₂ + calcium alginate-derived carbon dots,Gelation of calcium alginate in MXene + annealing,,1.37 nm,,,,,,,3 mol/L H₂SO₄,,,,373 F/g,1245 F/cm³,2.73 F/cm²
1,81,10.3390/nano14010062,"2024, Prabhakar Vattikuti et al.",N-Ti₃C₂Tₓ,"N-doped Ti₃C₂ (aerogel, 3D porous)",One-step hydrothermal (N-doping + 3D structure building),,,,,,,,,3 mol/L H₂SO₄,200.8 m²/g,,,531 F/g,,
1,83,10.3390/nano14010062,"2024, Prabhakar Vattikuti et al.",V₂CTₓ,V₂C with surface terminations,NaF/HCl hydrothermal etching of V₂AlC,,,,,,,,,1 mol/L Na₂SO₄,,2 mV/s,100 mA/g,556.7 F/g,,
1,84,10.3390/nano14010062,"2024, Prabhakar Vattikuti et al.",Nb₂C/Ti₃C₂,Interconnected Nb₂C/Ti₃C₂ 2D/2D MXene heterointerface,One-step chemical etching (simultaneous growth),,,,,,,,,PVA/H₂SO₄ gel,,,2 A/g,584 F/g,,
1,85,10.3390/nano14010062,"2024, Prabhakar Vattikuti et al.",Mo₂Ti₂C₃,"Mo₂Ti₂C₃ MXene, layer spacing 2.4 nm",Etching + vacuum-assisted filtration,,2.4 nm,,,,,,,EMIMTFSI in acetonitrile,,,,152 F/g,,
1,86,10.3390/nano14010062,"2024, Prabhakar Vattikuti et al.",Mo₂CTₓ,Mo₂C with surface terminations,Hydrothermal etching,,,,,,,,,1 mol/L H₂SO₄,,,0.3 A/g,79.14 F/g,390.7 F/cm³,
1,87,10.3390/nano14010062,"2024, Prabhakar Vattikuti et al.",Mo₁.₃₃CTz,Mo₁.₃₃C with ordered Mo vacancies,Selective etching of in-plane ordered MAX phase,,,,,,,,,1 mol/L MnSO₄,,,,,677 F/cm³,
1,89,10.3390/nano14010062,"2024, Prabhakar Vattikuti et al.",Nb₄C₃Tₓ,Nb₄C₃ with large interlayer spacing,HF etching with adjusted etching time (nanopore introduction),,,,,,,,,1 mol/L H₂SO₄,,,,,1075 F/cm³,
1,93,10.1021/acsaem.2c00653,"2022, Prenger et al.",K-Ti₃C₂Tₓ,"Ti₃C₂ with –OH, –O, –F terminations; K⁺ pre-intercalated",HF/LiCl etching of Ti₃AlC₂ + KCl ion exchange,Multilayer,12.47 (pre-ann.); 12.06 (post-ann.),,,,,31–34,4.2–5.2,1 M H₂SO₄,,5,5,286,,1500
1,94,10.1021/acsaem.2c00653,"2022, Prenger et al.",K-Ti₃C₂Tₓ,"Ti₃C₂ with –OH, –O, –F terminations; K⁺ pre-intercalated",HF/LiCl etching of Ti₃AlC₂ + KCl ion exchange,Multilayer,12.47 (pre-ann.); 12.06 (post-ann.),,,,,70–77,10.2–13.4,1 M H₂SO₄,,5,5,286,,3700
1,95,10.1021/acsaem.2c00653,"2022, Prenger et al.",K-Ti₃C₂Tₓ,"Ti₃C₂ with –OH, –O, –F terminations; K⁺ pre-intercalated",HF/LiCl etching of Ti₃AlC₂ + KCl ion exchange,Multilayer,12.47 (pre-ann.); 12.06 (post-ann.),,,,,100–105,20.1,1 M H₂SO₄,,5,5,286,,5700
1,98,10.1021/acsaem.2c00653,"2022, Prenger et al.",Mg-Ti₃C₂Tₓ,"Ti₃C₂ with –OH, –O, –F terminations; Mg²⁺ pre-intercalated",HF/LiCl etching of Ti₃AlC₂ + MgCl₂ ion exchange,Multilayer,14.79 (pre-ann.); 14.47 (post-ann.),,,,,31–34,4.2–5.2,1 M H₂SO₄,,5,5,214,,
1,99,10.1021/acsaem.2c00653,"2022, Prenger et al.",Ti₃C₂Tₓ,"Ti₃C₂ with –OH, –O, –F terminations; no intercalant","HF/LiCl etching of Ti₃AlC₂ (pristine, no ion exchange)",Multilayer,13.25 (pre-ann.); 10.67 (post-ann.),,,,,31–34,4.2–5.2,1 M H₂SO₄,,5,5,187.5,,
1,101,10.3390/nano14010062,"2024, Prabhakar Vattikuti et al.",Ti₃C₂Tₓ,Ti₃C₂ with expanded interlayer via CTAB surfactant,HF etching + CTAB intercalation,,3.78 nm,,,,,,,1 M H₂SO₄,,5,,322,,
1,103,10.3390/nano14010062,"2024, Prabhakar Vattikuti et al.",Ti₃C₂Tₓ,P-doped Ti₃C₂Tₓ with P-O and P-C bonds,Sodium hypophosphate annealing (P-doping),,,,,,,,,1 M H₂SO₄,,,,476.9,,
1,104,10.3390/nano14010062,"2024, Prabhakar Vattikuti et al.",Ti₃C₂Tₓ,"N-doped Ti₃C₂Tₓ aerogel, 3D porous structure",One-step hydrothermal N-doping + 3D aerogel formation,,,,,,,,,3 M H₂SO₄,200.8,,,531,,
1,105,10.3390/nano14010062,"2024, Prabhakar Vattikuti et al.",Ti₃C₂Tₓ,Ultradense wet-spun Ti₃C₂Tₓ fibers (density 5.4 g cm⁻³),Wet spinning of sheared Ti₃C₂Tₓ sediments,,,,,,,,,1 M H₂SO₄,,,,,1661,
1,106,10.3390/nano14010062,"2024, Prabhakar Vattikuti et al.",Ti₃C₂Tₓ,"Modified MXene/holey graphene film, –F/–OH terminals removed",Filtration of alkalized MXene + holey graphene oxide + mild annealing,,,,,,,,12.6,H₂SO₄,,2,,,1445,
1,107,10.3390/nano14010062,"2024, Prabhakar Vattikuti et al.",Ti₃C₂Tₓ,"Compressed Ti₃C₂ from ionic liquid ([C4mim]Cl) viscous medium, 300 MPa",Ionic liquid-assisted mechanical exfoliation + compression,,,,28.2,,,150,,H₂SO₄,,,,304,,11.4
1,108,10.3390/nano14010062,"2024, Prabhakar Vattikuti et al.",V₂CTₓ,V₂C MXene with high capacitance,NaF/HCl etching under hydrothermal conditions,,,,,,,,,1 M Na₂SO₄,,2,100,556.7,,
1,109,10.3390/nano14010062,"2024, Prabhakar Vattikuti et al.",Nb₂C/Ti₃C₂,Nb₂C/Ti₃C₂ 2D/2D MXene heterointerface,One-step chemical etching (simultaneous growth),,,,,,,,,PVA/H₂SO₄ gel,,,2,584,,
1,110,10.3390/nano14010062,"2024, Prabhakar Vattikuti et al.",Mo₂Ti₂C₃,Mo₂Ti₂C₃ free-standing film electrode,Etching + vacuum-assisted filtration,,2.4 nm,,,,,,,1 M EMIMTFSI in acetonitrile,,,,152,,
1,111,10.3390/nano14010062,"2024, Prabhakar Vattikuti et al.",Mo₁.₃₃CTz,Mo₁.₃₃CTz MXene with ordered Mo vacancies,Selective etching of in-plane chemically ordered MAX phase,,,,,,,,,1 M MnSO₄,,,,,677,
1,112,10.3390/nano14010062,"2024, Prabhakar Vattikuti et al.",CoNi₂S₄/Ti₃C₂Tₓ,Sandwich-like CoNi₂S₄/Ti₃C₂Tₓ hetero-nanostructure,Hydrothermal reaction,,,,,,,,,6 M KOH,,,1,320 mAh g⁻¹,,
1,113,10.3390/nano14010062,"2024, Prabhakar Vattikuti et al.",NiCoS/Ti₃C₂,2D hierarchical NiCoS on ultrathin Ti₃C₂ nanosheets,Co-precipitation + in situ sulfidation,,,,,,,,,KOH,,,1,759 C g⁻¹,,
1,114,10.3390/nano14010062,"2024, Prabhakar Vattikuti et al.",Ti₃C₂Tₓ/Ca-SA,3D cross-linked Ti₃C₂Tₓ and calcium-sodium alginate film,3D cross-linked film with enlarged interlayer spacing,,,,,,,,,H₂SO₄,,5,,,,633
1,115,10.3390/nano14010062,"2024, Prabhakar Vattikuti et al.",K-Ti₃C₂Tₓ,K⁺ pre-intercalated multilayer Ti₃C₂Tₓ,Metal cation pre-intercalation (K⁺),Multilayer,,,,,,,,Aqueous,,,,300,,5700
1,116,10.3390/nano14010062,"2024, Prabhakar Vattikuti et al.",Ti₃C₂Tₓ/PANI,Ti₃C₂Tₓ/PANI composite films with tunable thickness,Physical mixing + suction filtration,,,,,,,,,H₂SO₄,,,1,272.5,,
1,117,10.3390/nano14010062,"2024, Prabhakar Vattikuti et al.",Ti₃C₂Tₓ/CAC,Ti₃C₂Tₓ/calcium alginate carbon dots film,Gelation of calcium alginate + annealing,,1.37 nm,,,,,,,H₂SO₄,,,,373,1245,
1,118,10.3390/nano14010062,"2024, Prabhakar Vattikuti et al.",Ti₃C₂Tₓ@chitosan,3D ordered porous Ti₃C₂Tₓ@chitosan film,Chitosan-supported self-assembly,,,,,,,,4,3 M H₂SO₄,,2000,,245.2,,
1,119,10.3390/nano14010062,"2024, Prabhakar Vattikuti et al.",Ti₃C₂Tₓ,3D-printed MXene MSC from aqueous precipitation ink,3D printing (MXene aqueous precipitation ink),,,,,,,,,Quasi-solid-state,,,,,,2380
1,136,10.1002/smtd.202401751,"2025, Shinde & Pumera",Ti₃C₂Tₓ,"Ti₃C₂ with –OH, –O, –F terminations",Chemical solution,,,,,,,,,1 M H₂SO₄,,,2 A g⁻¹,612 F g⁻¹,,
1,167,10.1002/smm2.1130,"2023, Wang & Wang",Ti₃C₂Tₓ,MXene 'pearl layer' bioinspired layer-by-layer with SnS₂,MILD etching + layer-by-layer assembly,Few-layer,,,,,,,,1 mol/L H₂SO₄,,10,,190,,
1,169,10.1002/smm2.1130,"2023, Wang & Wang",Ti₃C₂Tₓ,MnO₂/Ti₃C₂Tₓ on activated carbon cloth (free-standing),Electrochemical deposition of MnO₂ on MXene/CC,Multilayer,,,,,,,,LiCl-PVA gel,,,1,411.5,,
1,170,10.1002/smm2.1130,"2023, Wang & Wang",Ti₃C₂Tₓ,PANI nanoparticles embedded in Ti₃C₂Tₓ interlayer,MILD etching + in-situ PANI deposition (functional ink),Few-layer,,,,,,4.8,,H₂SO₄,,,,,,
1,171,10.1002/smm2.1130,"2023, Wang & Wang",Ti₃C₂,Ti₃C₂ modified with amorphous FeOOH quantum dots,HF etching + electrostatic self-assembly,Few-layer,,,,,,,,Neutral electrolyte,,,,,,485
1,172,10.1002/smm2.1130,"2023, Wang & Wang",Ti₃C₂Tₓ,Ti₃C₂Tₓ as binder + activated carbon particles,MILD etching + vacuum-assisted filtration with AC,Few-layer,,,,,,,,Organic electrolyte,,,0.1,126,,
1,173,10.1002/smm2.1130,"2023, Wang & Wang",Ti₃C₂Tₓ,"Ti₃C₂Tₓ/rGO 3D porous film (20% rGO, self-propagation reduction)",MILD etching + GO addition + self-propagation reduction,Few-layer,,,,,,80.8,,3 mol/L H₂SO₄,,5,,329.9,,
1,176,10.1002/smm2.1130,"2023, Wang & Wang",Ti₃C₂Tₓ,MnO₂ nanorods + Ti₃C₂Tₓ on carbon cloth,MILD etching + hydrothermal MnO₂ growth on MXene/CC,Multilayer,,,,,,,,PVA gel,,,5,511.2,,
2,0,10.1016/j.nanoen.2015.04.012,"Come et al., 2015",Ti₃C₂Tₓ,"Ti₃C₂ with –OH, =O, –F terminations",HF etching of Ti₃AlC₂ + DMSO intercalation + delamination,Few/single-layer (delaminated),12.56–12.84 Å (contracts on charging),,,,,25 ± 2 µm,4 mg cm⁻²,1M Li₂SO₄ (aqueous),,2 mV s⁻¹,,,~300 F cm⁻³ (E > −0.25 V); ~200 F cm⁻³ (E < −0.25 V),
2,1,10.1016/j.nanoen.2015.04.012,"Come et al., 2015",Ti₃C₂Tₓ,"Ti₃C₂ with –OH, =O, –F terminations",HF etching of Ti₃AlC₂ + DMSO intercalation + delamination,Few/single-layer (delaminated),,,,,,25 ± 2 µm,4 mg cm⁻²,1M Na₂SO₄ (aqueous),,2 mV s⁻¹,,,,
2,2,10.1016/j.nanoen.2015.04.012,"Come et al., 2015",Ti₃C₂Tₓ,"Ti₃C₂ with –OH, =O, –F terminations",HF etching of Ti₃AlC₂ + DMSO intercalation + delamination,Few/single-layer (delaminated),12.5–12.6 Å (minimal change),,,,,25 ± 2 µm,4 mg cm⁻²,0.5M K₂SO₄ (aqueous),,2 mV s⁻¹,,,,
2,3,10.1016/j.nanoen.2015.04.012,"Come et al., 2015",Ti₃C₂Tₓ,"Ti₃C₂ with –OH, =O, –F terminations",HF etching of Ti₃AlC₂ + DMSO intercalation + delamination,Few/single-layer (delaminated),,,,,,25 ± 2 µm,4 mg cm⁻²,1M MgSO₄ (aqueous),,2 mV s⁻¹,,,,
2,4,10.1002/adfm.202000815,"2020, Zhao et al.",Nb₄C₃Tₓ,"Nb₄C₃ with –OH, –O, –F surface terminations","HF etching (49% HF, 140 h, RT) + TMAOH delamination",Single layer / few-layer,1.77 nm (17.7 Å),~5 µm,,,,,,1 M H₂SO₄,,5 mV s⁻¹,2 A g⁻¹,,1075 F cm⁻³,
2,5,10.1002/adfm.202000815,"2020, Zhao et al.",Nb₄C₃Tₓ,"Nb₄C₃ with –OH, –O, –F surface terminations","HF etching (49% HF, 140 h, RT) + TMAOH delamination",Single layer / few-layer,1.77 nm (17.7 Å),~5 µm,,,,,,1 M KOH,,5 mV s⁻¹,2 A g⁻¹,,687 F cm⁻³,
2,6,10.1002/adfm.202000815,"2020, Zhao et al.",Nb₄C₃Tₓ,"Nb₄C₃ with –OH, –O, –F surface terminations","HF etching (49% HF, 140 h, RT) + TMAOH delamination",Single layer / few-layer,1.77 nm (17.7 Å),~5 µm,,,,,,1 M MgSO₄,,5 mV s⁻¹,2 A g⁻¹,,506 F cm⁻³,
2,7,10.1002/advs.202100775,2021; Cheng et al.,Ti₃C₂Tₓ,"Ti₃C₂ with surface terminations (–OH, –F, =O); derived from Ti₃AlC₂ MAX phase","HF-based etching of Ti₃AlC₂, then ultrasonication exfoliation to few-layer",Few-layer,13.82 Å,,,,,8.5 µm,,2 M Zn(CF₃SO₃)₂ – 0.1 M MnSO₄ / PAM hydrogel,,5 mV s⁻¹,1 mA cm⁻²,,,38 mF cm⁻²
2,8,10.1002/advs.202100775,2021; Cheng et al.,Ti₃C₂Tₓ,Ti₃C₂Tₓ nanosheets + BC@PPy core-shell nanofibers (51.6 wt% BC@PPy); PPy shell via chemical oxidative polymerization,Vacuum filtration of mixed Ti₃C₂Tₓ + BC@PPy dispersion; BC@PPy by pyrrole polymerization on BC nanofibers,Few-layer,17.16 Å,,,,,97.2 µm,,2 M Zn(CF₃SO₃)₂ – 0.1 M MnSO₄ / PAM hydrogel,,5 mV s⁻¹,1 mA cm⁻²,,,388 mF cm⁻²
2,9,10.1002/advs.202100775,2021; Cheng et al.,Ti₃C₂Tₓ,"Capacitor-type: MXene/BC@PPy (51.6 wt%); Battery-type: CNTs@MnO₂ (MnO₂ mainly Mn⁴⁺, flower-like; 0.33 mg cm⁻² MnO₂)",Laser-cut interdigital electrodes; CNTs@MnO₂ by electrodeposition on CNTs film; assembled with PAM hydrogel,Few-layer (anode side),17.16 Å,,,,,,,2 M Zn(CF₃SO₃)₂ – 0.1 M MnSO₄ / PAM hydrogel,,2–6 mV s⁻¹,0.75 mA cm⁻²,,28.1 mWh cm⁻³ (energy density); 69.5 mW cm⁻³ (power density),290 mF cm⁻²
2,10,10.1021/acsomega.1c06761,"2022, Gandla et al.",Mo2Ti2C3Tx,"Mo2Ti2C3 with -OH, -F, =O terminations","HF etching (50% aq. HF, 60°C, 96 h), ultrasonication delamination, vacuum-assisted filtration",Multilayer/delaminated,2.46 nm,,,,,,~3 mg cm-2,1 M EMIMTFSI in acetonitrile,,200 mV s-1,10 mA cm-2,152 F g-1,,
2,11,10.1021/acsomega.1c06761,"2022, Gandla et al.",Ti3C2Tx,"Ti3C2 with -OH, -F, =O terminations","HF etching (50% aq. HF, 60°C, 48 h), vacuum-assisted filtration",Multilayer,1.02 nm,,,,,,~3 mg cm-2,1 M EMIMTFSI in acetonitrile,,200 mV s-1,10 mA cm-2,61 F g-1,,
2,12,10.1002/cnl2.70006,"2025, Zhang et al.",Ti₃C₂Tₓ,"Ti₃C₂ with δ-MnO₂ nanoflowers intercalated; –OH, –F, =O surface terminations",Hydrothermal (δ-MnO₂) + water bath mixing with MXene at 140°C for 12 h,,,,,,,,,1 M Na₂SO₄,,50 mV s⁻¹,1.0 A g⁻¹,108 F g⁻¹,,
2,20,10.1002/eem2.12090,2020; Li et al.,Ti₃C₂Tₓ,"Ti₃C₂ with –OH, –F, =O terminations",HF-containing etching,,,,,,,,,1 M H₂SO₄ (aqueous),,,,,900,
2,21,10.1002/eem2.12090,2020; Li et al.,Ti₃C₂Tₓ,"Ti₃C₂ with –OH, –F, =O terminations",HF-containing etching,,,,,,,,,1 M Li₂SO₄ (aqueous),,,,,209,
2,22,10.1002/eem2.12090,2020; Li et al.,Ti₃C₂Tₓ,"Ti₃C₂ with –OH, –F, =O terminations",HF-containing etching,,,,,,,,,1 M KOH (aqueous),,,,,350,
2,23,10.1002/eem2.12090,2020; Li et al.,Ti₃C₂Tₓ,"Ti₃C₂ with –OH, –F, =O terminations",HF-containing etching,,,,,,,,,EMIMTFSI (nonaqueous),,,,70,,
2,24,10.1002/eem2.12090,2020; Li et al.,Ti₃C₂Tₓ,"Ti₃C₂ with –OH, –F, =O terminations",HF-containing etching,,,,,,,up to 200 µm,,1 M H₂SO₄ (aqueous),,,,270,,
2,25,10.1002/eem2.12090,2020; Li et al.,Ti₃C₂Tₓ,"Ti₃C₂ with –OH, –F, =O terminations",HF-containing etching + PMMA template,,,,,,,,,3 M H₂SO₄ (aqueous),,,,,1500,
2,26,10.1002/eem2.12090,2020; Li et al.,Ti₃C₂Tₓ,"Ti₃C₂ with –OH, –F, =O terminations",HF-containing etching + PMMA template,,,,,,,,,1 M LiTFSI (nonaqueous),,,,,410,
2,27,10.1002/eem2.12090,2020; Li et al.,Ti₃C₂Tₓ,"Ti₃C₂ with –OH, –F, =O terminations",HF-containing etching,,,,,,,,,1 M NaClO₄ (nonaqueous),,,,166 mAh g⁻¹,,
2,28,10.1002/eem2.12090,2020; Li et al.,Ti₃C₂Tₓ,"Ti₃C₂ with –OH, –F, =O terminations",HF-containing etching,,,,,,,,,3 M H₂SO₄ (aqueous),,,,272,,
2,29,10.1002/eem2.12090,2020; Li et al.,Ti₂CTₓ,Ti₂C with surface terminations,HF-containing etching,,,,,,,,,1 M LiPF₆ (nonaqueous),,,,176 mAh g⁻¹,,
2,30,10.1002/eem2.12090,2020; Li et al.,Nb₄C₃Tₓ,Nb₄C₃ with surface terminations,HF-containing etching,,,,,,,,,1 M LiPF₆ (nonaqueous),,,,333 mAh g⁻¹,,
2,31,10.1002/eem2.12090,2020; Li et al.,V₂CTₓ,V₂C with surface terminations,HF-containing etching,,,,,,,,,1 M KOH (aqueous),,,,184,,
2,32,10.1002/eem2.12090,2020; Li et al.,V₂CTₓ,V₂C with surface terminations,HF-containing etching,,,,,,,,,1 M MgSO₄ (aqueous),,,,225,,
2,33,10.1002/eem2.12090,2020; Li et al.,V₂CTₓ,V₂C with surface terminations,HF-containing etching,,,,,,,,,1 M NaPF₆ (nonaqueous),,,,,170,
2,34,10.1002/eem2.12090,2020; Li et al.,Mo₂CTₓ,Mo₂C with surface terminations,HF-containing etching,,,,,,,,,1 M H₂SO₄ (aqueous),,,,,700,
2,35,10.1002/eem2.12090,2020; Li et al.,Mo₂CTₓ,Mo₂C with surface terminations,HF-containing etching + PMMA template,,,,,,,,,3 M H₂SO₄ (aqueous),,,,,750,
2,36,10.1002/eem2.12090,2020; Li et al.,Nb₂CTₓ,Nb₂C with surface terminations,HF-containing etching,,,,,,,,,1 M LiPF₆ (nonaqueous),,,,600 mAh g⁻¹,,
2,37,10.1002/eem2.12090,2020; Li et al.,Mo₂Ti₂C₃Tₓ,Mo₂Ti₂C₃ with surface terminations,HF-containing etching,,,,,,,,,1 M LiPF₆ (nonaqueous),,,,269 mAh g⁻¹,,
2,38,10.1002/eem2.12090,2020; Li et al.,Mo₁.₃₃CTₓ,Mo₁.₃₃C with surface terminations,HF-containing etching,,,,,,,,,1 M H₂SO₄ (aqueous),,,,,1153,
2,39,10.1002/eem2.12090,2020; Li et al.,Ta₄C₃Tₓ,Ta₄C₃ with surface terminations,HF-containing etching,,,,,,,,,0.1 M H₂SO₄ (aqueous),,,,480,,
2,40,10.1002/eem2.12090,2020; Li et al.,Mo₂TiC₂Tₓ,Mo₂TiC₂ with surface terminations,HF-containing etching,,,,,,,,,1 M H₂SO₄ (aqueous),,,,,413,
2,46,10.1021/acsomega.3c04058,"2024, Bukhari et al.",Ti₃C₂Tₓ,10% Ti₃C₂ MXene + 90% C60 (wt%),"HF/H₂O₂ etching of Ti₃SiC₂ (55°C, 45h) + TMAOH delamination + hydrothermal composite (90°C, 24h)",Multilayer (delaminated),,,,,,,,6 M KOH,,2 mV s⁻¹,,~50 F g⁻¹,,
2,47,10.1021/acsomega.3c04058,"2024, Bukhari et al.",Ti₃C₂Tₓ,25% Ti₃C₂ MXene + 75% C60 (wt%),"HF/H₂O₂ etching of Ti₃SiC₂ (55°C, 45h) + TMAOH delamination + hydrothermal composite (90°C, 24h)",Multilayer (delaminated),,,,,,,,6 M KOH,,2 mV s⁻¹,,~120 F g⁻¹,,
2,48,10.1021/acsomega.3c04058,"2024, Bukhari et al.",Ti₃C₂Tₓ,50% Ti₃C₂ MXene + 50% C60 (wt%),"HF/H₂O₂ etching of Ti₃SiC₂ (55°C, 45h) + TMAOH delamination + hydrothermal composite (90°C, 24h)",Multilayer (delaminated),,,,,,,,6 M KOH,,2 mV s⁻¹,,~160 F g⁻¹,,
2,49,10.1021/acsomega.3c04058,"2024, Bukhari et al.",Ti₃C₂Tₓ,75% Ti₃C₂ MXene + 25% C60 (wt%),"HF/H₂O₂ etching of Ti₃SiC₂ (55°C, 45h) + TMAOH delamination + hydrothermal composite (90°C, 24h)",Multilayer (delaminated),,,,,,,,6 M KOH,,2 mV s⁻¹,,~240 F g⁻¹,,
2,50,10.1021/acsomega.3c04058,"2024, Bukhari et al.",Ti₃C₂Tₓ,90% Ti₃C₂ MXene + 10% C60 (wt%),"HF/H₂O₂ etching of Ti₃SiC₂ (55°C, 45h) + TMAOH delamination + hydrothermal composite (90°C, 24h)",Multilayer (delaminated),,,,,,,,6 M KOH,,2 mV s⁻¹,,348 F g⁻¹,,
2,51,10.1002/adfm.202003721,"2020, Li et al.",Ti3C2Tx,"Ti3C2 with -O, -F, -OH terminations",MILD (LiF/HCl etching + ultrasonication),Multilayer (delaminated),13.16 Å,500-1200 nm,,,,,,1.0 M Li2SO4,,20 mV s-1,,,289.73 F cm-3,
2,52,10.1002/adfm.202003721,"2020, Li et al.",Ti3C2Tx,"Ti3C2 with -O, -F, -OH terminations",MILD (LiF/HCl etching + ultrasonication),Multilayer (delaminated),14.71 Å,500-1200 nm,,,,,,1.0 M Li2SO4,,20 mV s-1,,,288.35 F cm-3,
2,53,10.1002/adfm.202003721,"2020, Li et al.",Ti3C2Tx,"Ti3C2 with -O, -F, -OH terminations",MILD (LiF/HCl etching + ultrasonication),Multilayer (delaminated),15.01 Å,500-1200 nm,,,,,,1.0 M Li2SO4,,20 mV s-1,,,290.34 F cm-3,
2,54,10.1002/adfm.202003721,"2020, Li et al.",Ti3C2Tx,"Ti3C2 with -O, -F, -OH terminations",MILD (LiF/HCl etching + ultrasonication),Multilayer (delaminated),15.62 Å,500-1200 nm,,,,,,1.0 M Li2SO4,,20 mV s-1,,,363.25 F cm-3,
2,55,10.1002/adfm.202003721,"2020, Li et al.",Ti3C2Tx,"Ti3C2 with -O, -F, -OH terminations",MILD (LiF/HCl etching + ultrasonication),Multilayer (delaminated),15.05 Å,500-1200 nm,,,,,,1.0 M Li2SO4,,20 mV s-1,,,338.25 F cm-3,
2,56,10.1002/adfm.202003721,"2020, Li et al.",Ti3C2Tx,"Ti3C2 with -O, -F, -OH terminations",MILD (LiF/HCl etching + ultrasonication),Multilayer (delaminated),15.15 Å,500-1200 nm,,,,,,1.0 M Li2SO4,,20 mV s-1,,,331.29 F cm-3,
2,57,10.1002/adfm.202003721,"2020, Li et al.",Ti3C2Tx,"Ti3C2 with -O, -F, -OH terminations",MILD (LiF/HCl etching + ultrasonication),Multilayer (delaminated),15.40 Å,500-1200 nm,,,,,,1.0 M Li2SO4,,20 mV s-1,,,338.24 F cm-3,
2,58,10.1002/adfm.202003721,"2020, Li et al.",Ti3C2Tx,"Ti3C2 with -O, -F, -OH terminations",MILD (LiF/HCl etching + ultrasonication),Multilayer (delaminated),,500-1200 nm,,,,,,1.0 M Li2SO4,,20 mV s-1,,,329.50 F cm-3,
2,59,10.1002/adfm.202003721,"2020, Li et al.",Ti3C2Tx,"Ti3C2 with -O, -F, -OH terminations",MILD (LiF/HCl etching + ultrasonication),Multilayer (delaminated),,500-1200 nm,,,,,,1.0 M Li2SO4,,20 mV s-1,,,307.83 F cm-3,
2,60,10.1002/adfm.202003721,"2020, Li et al.",Ti3C2Tx,"Ti3C2 with -O, -F, -OH terminations",MILD (LiF/HCl etching + ultrasonication),Multilayer (delaminated),15.40 Å,500-1200 nm,,,,2.0 µm (crumple-textured),0.36 mg cm-2,1.0 M ZnSO4/gelatin gel,,5 mV s-1,,,665.5 F cm-3,77.2 mF cm-2
2,61,10.1007/s12274-021-3939-1,"2022, Li et al.",Ti₃C₂Tₓ,"Ti₃C₂ with –OH, –F, –O terminations","HF etching of Ti₃AlC₂ (6 mol·L⁻¹, RT, 72 h)",Multilayer,9.5,,,,,,,1 mol·L⁻¹ H₂SO₄,,2,,72,,
2,62,10.1007/s12274-021-3939-1,"2022, Li et al.",Ti₃C₂Tₓ,"Ti₃C₂ with –OH, –F, –O; K⁺ intercalated (Ti₃C₂TₓK₀.₂₄)",HF etching + electrochemical discharge in sat. K₂SO₄ at 10 mV·s⁻¹ (0 to −0.7 V vs. Ag/AgCl),Multilayer,12.4,,,,,,,1 mol·L⁻¹ H₂SO₄,,2,,185,,
2,63,10.1007/s12274-021-3939-1,"2022, Li et al.",Ti₃C₂Tₓ,Ti₃C₂ with –O enriched terminations; trapped K⁺ pillar (Ti₃C₂TₓK₀.₀₆),HF etching + electrochemical discharge/charge cycling in sat. K₂SO₄ at 10 mV·s⁻¹,Multilayer,12.7,,,,,,,1 mol·L⁻¹ H₂SO₄,,2,,380,,
2,64,10.1007/s12274-021-3939-1,"2022, Li et al.",Ti₃C₂Tₓ,Ti₃C₂ with –O enriched terminations; trapped Cs⁺ pillar,HF etching + electrochemical cycling in 1 mol·L⁻¹ Cs₂SO₄ at 10 mV·s⁻¹,Multilayer,12.7,,,,,,,1 mol·L⁻¹ H₂SO₄,,2,,,,
2,65,10.1007/s12274-021-3939-1,"2022, Li et al.",Ti₃C₂Tₓ,,HF etching + electrochemical cycling in 1 mol·L⁻¹ Na₂SO₄ at 10 mV·s⁻¹,Multilayer,,,,,,,,1 mol·L⁻¹ H₂SO₄,,2,,~250,,
2,66,10.1007/s12274-021-3939-1,"2022, Li et al.",Ti₃C₂Tₓ,Ti₃C₂ with –O enriched terminations; Li⁺ treated,HF etching + electrochemical cycling in 1 mol·L⁻¹ Li₂SO₄ at 10 mV·s⁻¹,Multilayer,,,,,,,,1 mol·L⁻¹ H₂SO₄,,2,,,,
2,67,10.1007/s12274-021-3939-1,"2022, Li et al.",Ti₃C₂Tₓ,Ti₃C₂ with partly hydrated Mg²⁺ intercalated,HF etching + electrochemical cycling in 1 mol·L⁻¹ MgSO₄ at 10 mV·s⁻¹,Multilayer,15.2,,,,,,,1 mol·L⁻¹ H₂SO₄,,2,,72,,
2,68,10.1007/s12274-021-3939-1,"2022, Li et al.",Ti₃C₂Tₓ,Ti₃C₂ with original terminations; Al³⁺ fully extracted,HF etching + electrochemical cycling in sat. Al₂(SO₄)₃ at 10 mV·s⁻¹,Multilayer,9.5,,,,,,,1 mol·L⁻¹ H₂SO₄,,,,~72,,
2,69,10.1002/adfm.202109524,"2021, Peng et al.",Ti₃C₂Tₓ,"Ti₃C₂ with –F, –OH, =O terminations","MILD (LiF/HCl etching), 35°C, 24 h",Few-layer,1.23 nm,,,2.60 and 11.7 nm,,,1 mg cm⁻²,2 M ZnSO₄ (aqueous),112.7 m² g⁻¹,20 mV s⁻¹,0.2 A g⁻¹,78.6 F g⁻¹,,
2,70,10.1002/adfm.202109524,"2021, Peng et al.",Ti₃C₂Tₓ (EDA-intercalated),"Ti₃C₂ with –F, –OH, =O terminations + EDA pillars; N: 3.73%","MILD etching + one-step amination (70°C, 6 h)",Few-layer,1.36 nm,,,3.38 and 7.52 nm,,,1 mg cm⁻²,2 M ZnSO₄ (aqueous),,20 mV s⁻¹,0.2 A g⁻¹,96.6 F g⁻¹,,
2,71,10.1002/adfm.202109524,"2021, Peng et al.",Ti₃C₂Tₓ (PrDA-intercalated),"Ti₃C₂ with –F, –OH, =O terminations + PrDA pillars; N: 4.15%","MILD etching + one-step amination (70°C, 6 h)",Few-layer,1.39 nm,,,3.38 and 7.52 nm,,,1 mg cm⁻²,2 M ZnSO₄ (aqueous),,20 mV s⁻¹,0.2 A g⁻¹,101.0 F g⁻¹,,
2,72,10.1002/adfm.202109524,"2021, Peng et al.",Ti₃C₂Tₓ (BDA-intercalated),"Ti₃C₂ with –F, –OH, =O terminations + BDA pillars; N: 4.38%","MILD etching + one-step amination (70°C, 6 h)",Few-layer,1.40 nm,,,3.38 and 7.55 nm,,,1 mg cm⁻²,2 M ZnSO₄ (aqueous),,20 mV s⁻¹,0.2 A g⁻¹,101.3 F g⁻¹,,
2,73,10.1002/adfm.202109524,"2021, Peng et al.",Ti₃C₂Tₓ (PDA-intercalated),"Ti₃C₂ with –F, –OH, =O terminations + PDA pillars; N: 8.72%","MILD etching + one-step amination (70°C, 6 h)",Few-layer,1.38 nm,,,2.84 and 11.7 nm,,,1 mg cm⁻²,2 M ZnSO₄ (aqueous); also 1 M Zn(OTF)₂ + 21 M LiTFSI,195.8 m² g⁻¹,20 mV s⁻¹,0.2 A g⁻¹,124.4 F g⁻¹,,
2,74,10.1002/adfm.202211199,"2023, Wang et al.",Ti₃C₂Tₓ,"Ti₃C₂ with –OH, –F, =O terminations","MILD (LiF/HCl etching of Ti₃AlC₂, 35°C, 24 h)",,1.33 nm,4.51 μm,,,,<10.08 μm,,2 M ZnSO₄ / PAM gel,,5 mV s⁻¹,3 mA cm⁻²,,,
2,75,10.1002/adfm.202211199,"2023, Wang et al.",Ti₃C₂Tₓ (Porous),"Ti₃C₂ with –OH, –F, =O terminations; C/O ratio 2.9","MILD etching + H₂O₂ oxidation-etching (15 μL, 30%, 1 h, RT)",,1.37 nm,1.13 μm,16.90%,12.15 nm,,<10.08 μm,,2 M ZnSO₄ / PAM gel,,5 mV s⁻¹,3 mA cm⁻²,,,
2,76,10.1002/adfm.202211199,"2023, Wang et al.",Ti₃C₂Tₓ / CNF Foam,"Ti₃C₂ with –OH, –F, =O + CNF intercalant; C/O ratio 2.6","MILD etching + H₂O₂ pore-making + CNF intercalation + N₂H₄·H₂O gas foaming (90°C, 6 h)",,1.40 nm,1.13 μm,,Micro <2 nm / Meso ~12.15 nm / Macro >50 nm,,276.32 μm,,2 M ZnSO₄ / PAM gel,,5 mV s⁻¹,3 mA cm⁻²,,,410 mF cm⁻²
2,77,10.1039/c9ta02190f,"2019, Zheng et al.",Ti₃C₂Tₓ,"Ti₃C₂ with surface terminations (–OH, –F, =O)",LiF/HCl etching (MILD),Single-layer / delaminated,1.45 nm,1–3 µm,,,,3.2 µm,,EMIMBF₄ (liquid),,50 mV s⁻¹,0.1 mA cm⁻²,,139 F cm⁻³,44 mF cm⁻²
2,78,10.1039/c9ta02190f,"2019, Zheng et al.",Ti₃C₂Tₓ,"Ti₃C₂ with surface terminations (–OH, –F, =O)",LiF/HCl etching (MILD),Single-layer / delaminated,1.09 nm,1–3 µm,,,,3.2 µm,,EMIMBF₄ (liquid),,50 mV s⁻¹,,,63 F cm⁻³,
2,79,10.1039/c9ta02190f,"2019, Zheng et al.",Ti₃C₂Tₓ,"Ti₃C₂ with surface terminations (–OH, –F, =O)",LiF/HCl etching (MILD),Single-layer / delaminated,,1–3 µm,,,,3.2 µm,,EMIMTFSI,,50 mV s⁻¹,0.1 mA cm⁻²,,93 F cm⁻³,29 mF cm⁻²
2,80,10.1039/c9ta02190f,"2019, Zheng et al.",Ti₃C₂Tₓ,"Ti₃C₂ with surface terminations (–OH, –F, =O)",LiF/HCl etching (MILD),Single-layer / delaminated,,1–3 µm,,,,3.2 µm,,"N₁₁,₁O₁,₁O₂BF₄",,50 mV s⁻¹,0.1 mA cm⁻²,,103 F cm⁻³,33 mF cm⁻²
2,81,10.1039/c9ta02190f,"2019, Zheng et al.",Ti₃C₂Tₓ,"Ti₃C₂ with surface terminations (–OH, –F, =O)",LiF/HCl etching (MILD),Single-layer / delaminated,,1–3 µm,,,,3.2 µm,,BMIMPF₆,,50 mV s⁻¹,0.1 mA cm⁻²,,39 F cm⁻³,12 mF cm⁻²
2,82,10.1039/c9ta02190f,"2019, Zheng et al.",Ti₃C₂Tₓ,"Ti₃C₂ with surface terminations (–OH, –F, =O)",LiF/HCl etching (MILD),Single-layer / delaminated,1.45 nm,1–3 µm,,,,3.2 µm,,EMIMBF₄/PVDF-HFP ionogel,,50 mV s⁻¹,0.1 mA cm⁻²,,133 F cm⁻³,42 mF cm⁻²
2,83,10.1021/acsnano.6b07668,"2017, Luo et al.",Ti₃C₂,"Ti₃C₂ with –OH, –F, =O terminations","HF etching of Ti₃AlC₂ (40% HF, 24 h, RT), freeze-dried",Multilayer,0.977 nm,,,,,,,1 M LiPF₆ in EC/DEC/EMC (1:1:1) + 1 wt% FEC,,,0.1 A g⁻¹,,,
2,84,10.1021/acsnano.6b07668,"2017, Luo et al.",Ti₃C₂,Ti₃C₂ intercalated with CTA⁺ surfactant,"HF etching + CTAB prepillaring at 40 °C, 24 h (0.15 g CTAB in 40 mL solution)",Multilayer,2.230 nm,,,,,,,1 M LiPF₆ in EC/DEC/EMC (1:1:1) + 1 wt% FEC,,,0.1 A g⁻¹,248 mAh g⁻¹,,
2,85,10.1021/acsnano.6b07668,"2017, Luo et al.",Ti₃C₂,"Ti₃C₂ with Sn(IV) nanocomplex, no surfactant",HF etching + direct SnCl₄ immersion without CTAB prepillaring (control sample),Multilayer,0.977 nm,,,,,,,1 M LiPF₆ in EC/DEC/EMC (1:1:1) + 1 wt% FEC,,,0.1 A g⁻¹,218 mAh g⁻¹,,
2,86,10.1021/acsnano.6b07668,"2017, Luo et al.",Ti₃C₂,Ti₃C₂ with CTA⁺ + Sn(IV) nanocomplex; 8.41 wt% Sn; Ti/Sn ratio 5.99,"HF etching → CTAB prepillaring (40 °C, 24 h) → SnCl₄·5H₂O intercalation (24 h); ion-exchange",Multilayer,,,,,,,,1 M LiPF₆ in EC/DEC/EMC (1:1:1) + 1 wt% FEC,,0.1–2 mV s⁻¹,0.1 / 1 A g⁻¹,765 mAh g⁻¹ (0.1 A g⁻¹); 506 mAh g⁻¹ (1 A g⁻¹),,
2,87,10.1016/j.electacta.2018.02.019,"2018, Qian et al.",Ti3C2Tx,"Ti3C2 with -OH, -F, =O terminations","LiF/HCl etching, DMSO delamination",Delaminated multilayer,1.344 nm (after 5000 cycles),,,,,40 µm,,2 M LiCl (aqueous),,5 mV s-1,1 mA cm-2,,"463 F cm-3 (GCD, 1 mA cm-2)",
2,88,10.1016/j.electacta.2018.02.019,"2018, Qian et al.",Ti3C2Tx,"Ti3C2 with -OH, -F, =O terminations","LiF/HCl etching, DMSO delamination",Delaminated multilayer,1.313 nm (after 5000 cycles),,,,,40 µm,,2 M NaCl (aqueous),,5 mV s-1,1 mA cm-2,,"316 F cm-3 (GCD, 1 mA cm-2)",
2,89,10.1016/j.electacta.2018.02.019,"2018, Qian et al.",Ti3C2Tx,"Ti3C2 with -OH, -F, =O terminations","LiF/HCl etching, DMSO delamination",Delaminated multilayer,1.305 nm (after 5000 cycles),,,,,40 µm,,2 M KCl (aqueous),,5 mV s-1,1 mA cm-2,,"508 F cm-3 (GCD, 1 mA cm-2)",
2,90,10.1038/s41467-020-19992-3,"2020, Gao et al.",Ti₃C₂Tₓ,"Ti₃C₂ with surface terminations (–OH, –F, =O)","HF/HCl etching of Ti₃AlC₂ MAX phase, LiCl delamination",Delaminated single layer,10.8 Å,~250 nm,,,High (qualitative),~10 µm,>1.8 mg cm⁻²,1 M EMIM-TFSI/Li-TFSI (1:1) in ACN,,10 mV s⁻¹,,50 F g⁻¹,,
2,91,10.1038/s41467-020-19992-3,"2020, Gao et al.",Ti₃C₂Tₓ,"Ti₃C₂ + knotted CNTs (17 wt%); thin ~15 nm, thick ~55 nm CNTs",HF/HCl etching + LiCl delamination; knotted CNTs via two-stage fluidized bed CVD; self-assembly vacuum filtration,Delaminated; 3D misaligned,15.8 Å,~250 nm,,,Reduced (qualitative),~10 µm,>1.8 mg cm⁻²,1 M EMIM-TFSI/Li-TFSI (1:1) in ACN,,10 mV s⁻¹,,130 F g⁻¹,276 F cm⁻³,
2,92,10.1038/s41467-020-19992-3,"2020, Gao et al.",Ti₃C₂Tₓ,Ti₃C₂ + knotted CNTs (9 wt%),HF/HCl etching + LiCl delamination; knotted CNTs via two-stage fluidized bed CVD; self-assembly vacuum filtration,Delaminated; partially disrupted stacking,14.7 Å,~250 nm,,,Partially reduced (qualitative),~10 µm,>1.8 mg cm⁻²,1 M EMIM-TFSI/Li-TFSI (1:1) in ACN,,10 mV s⁻¹,,~100 F g⁻¹,,
2,93,10.1038/s41467-020-19992-3,"2020, Gao et al.",Ti₃C₂Tₓ,Ti₃C₂ + commercial non-knotted MWCNTs (~35 nm uniform diameter),HF/HCl etching + LiCl delamination; commercial MWCNTs; self-assembly vacuum filtration,Delaminated; 2D stacked,,~250 nm,,,High (qualitative),,,1 M EMIM-TFSI/Li-TFSI (1:1) in ACN,,10–500 mV s⁻¹,,,,
2,95,10.1557/s43577-021-00150-z,"2021, Wang & Bannenberg",Ti₃C₂Tₓ,"Ti₃C₂ with –OH, –F, =O terminations",HF etching of Ti₃AlC₂ MAX phase; macropores via polymer nanosphere template + annealing,,,,,,,13–180 µm,,H₂SO₄ (acidic aqueous),,100 V s⁻¹,,,,
2,98,10.1557/s43577-021-00150-z,"2021, Wang & Bannenberg",Ti₃C₂Cl₂,Ti₃C₂ with –Cl terminations,Etching of Ti₃ZnC₂ in ZnCl₂ Lewis acidic molten salt,,,,,,,,,Li⁺-based organic electrolyte,,,,,,
2,99,10.1007/s40843-022-2243-2,"2022, Hu et al.",Ti3C2Tx,"Ti3C2 with -OH, -F, =O terminations",HF etching of Ti3AlC2 (6 mol/L HF),Multilayer,9.6 Å,,,,,,,1 mol/L H2SO4,,2 mV/s,,,,
2,100,10.1007/s40843-022-2243-2,"2022, Hu et al.",Ti3C2Tx,"Ti3C2 with -OH, -F, =O; Li+ intercalated","HF etching + 1 mol/L Li2SO4 immersion 36 h, dried 60°C",Multilayer,12.1 Å,,,,,,,1 mol/L H2SO4,,2 mV/s,,~150 F/g,,
2,101,10.1007/s40843-022-2243-2,"2022, Hu et al.",Ti3C2Tx,,"HF etching + 1 mol/L Na2SO4 immersion 36 h, dried 60°C",Multilayer,,,,,,,,1 mol/L H2SO4,,2 mV/s,,~180 F/g,,
2,102,10.1007/s40843-022-2243-2,"2022, Hu et al.",Ti3C2Tx,"Ti3C2 with -OH, -F, =O; K+ intercalated","HF etching + saturated K2SO4 immersion 36 h, dried 60°C",Multilayer,,,,,,,,1 mol/L H2SO4,,2 mV/s,,~220 F/g,,
2,103,10.1007/s40843-022-2243-2,"2022, Hu et al.",Ti3C2Tx,"Ti3C2 with -OH, -F, =O; Cs+ intercalated (dehydrated, pore center)","HF etching + 1 mol/L Cs2SO4 immersion 36 h, dried 60°C",Multilayer,12.6 Å,,,,,,,1 mol/L H2SO4,,2 mV/s,,254 F/g,,
2,104,10.1007/s40843-022-2243-2,"2022, Hu et al.",Ti3C2Tx,"Ti3C2 with -OH, -F, =O; Mg2+ intercalated","HF etching + 1 mol/L MgSO4 immersion 36 h, dried 60°C",Multilayer,,,,,,,,1 mol/L H2SO4,,,,,,
2,105,10.1007/s40843-022-2243-2,"2022, Hu et al.",Ti3C2Tx,"Ti3C2 with -OH, -F, =O; Zn2+ intercalated (dehydrated, uneven spacing)","HF etching + 1 mol/L ZnSO4 immersion 36 h, dried 60°C",Multilayer,~12.1 Å,,,,,,,1 mol/L H2SO4,,20 mV/s,,,,
2,106,10.1007/s40843-022-2243-2,"2022, Hu et al.",Ti3C2Tx,"Ti3C2 with reduced -F, increased =O/-OH; Cs+ intercalated","HF etching + 1 mol/L CsOH immersion 36 h, dried 60°C",Multilayer,~12.6 Å,,,,,,,1 mol/L H2SO4,,2 mV/s,,~725% of pristine,,
2,108,10.1002/smsc.202500367,"2025, Li et al.",Ti₃C₂Tₓ,"Ti₃C₂ with –F, =O, –OH terminations",MILD (LiF/HCl etching of Ti₃AlC₂),Multilayer,16.3–17.0 Å (0–1 V),,,,,~2 mm,~1–2 mg,1M LiCl,<10 m² g⁻¹,,0.03 A g⁻¹,62.8 F g⁻¹,,
2,109,10.1002/smsc.202500367,"2025, Li et al.",Ti₃C₂Tₓ,"Ti₃C₂ with –F, =O, –OH terminations",MILD (LiF/HCl etching of Ti₃AlC₂),Multilayer,15.6–17.3 Å (0–1 V),,,,,~2 mm,~1–2 mg,1M NaCl,<10 m² g⁻¹,,0.03 A g⁻¹,50.1 F g⁻¹,,
