Repository: tomal66/mxene-geometry

# MXene Geometry

A pipeline for filtering MXene research literature entries using an LLM
([m3rg-iitd/llamat-3-chat](https://huggingface.co/m3rg-iitd/llamat-3-chat)),
a materials-science fine-tuned LLaMA-3 model.

---

## Project structure

```
mxene-geometry/
├── data/
│   ├── raw/              # Input CSVs (one row = one literature entry)
│   └── filtered/         # Output CSVs written here after filtering
├── scripts/
│   └── filter_mxene.py   # LLM-based filtering script
├── requirements.txt
└── README.md
```

---

File: data/filtered/combined/combined_filtered.csv
search_id,row_index,DOI,Year & Author,Mxene formula,Composition,Synthesis method,Layer No,Interlayer spacing (d),Flake Size,Porosity,Pore Diameter,Tortuosity,Electrode Thickness,Mass Loading,Electrolyte,SSA,Scan Rate,Current Density,Gravimetric Capacitance,Volumetric Capacitance,Areal Capacitance
1,3,10.1021/acsnano.9b10066,"2020, Zhou et al.",Ti₃C₂Tₓ,"Ti₃C₂ with surface terminations (–OH, –F, =O)","LiF/HCl (MILD) etching of Ti₃AlC₂; stirred 400 rpm, 24 h, 35°C",Single- or double-layer,,0.116 ± 0.047 µm,,,,~0.6 µm,,1 M H₂SO₄ (aqueous),,5–50 mV s⁻¹,1 A g⁻¹,,464 F cm⁻³ (0% strain); 36 F cm⁻³ (300% strain),
1,4,10.1021/acsnano.9b10066,"2020, Zhou et al.",Ti₃C₂Tₓ/RGO (50:50 wt%),"Ti₃C₂Tₓ + reduced graphene oxide, 1:1 weight ratio",LiF/HCl MILD etching + vacuum-assisted filtration; dry transfer onto VHB 4910 at 300% uniaxial prestrain,Single- or double-layer (MXene); single-layer RGO (~1.2 nm),,MXene: 0.116 ± 0.047 µm; RGO: 1.74 ± 0.68 µm,,,,~1 µm,,1 M H₂SO₄ (aqueous),,5–200 mV s⁻¹,0.5 A g⁻¹,~140 F g⁻¹,~490 F cm⁻³,49 mF cm⁻² (stable 0–300% uniaxial strain)
1,5,10.1021/acsnano.9b10066,"2020, Zhou et al.",Ti₃C₂Tₓ/RGO (50:50 wt%),"Ti₃C₂Tₓ + reduced graphene oxide, 1:1 weight ratio",LiF/HCl MILD etching + vacuum-assisted filtration; dry transfer onto VHB 4910 at 200%×200% biaxial prestrain,Single- or double-layer (MXene); single-layer RGO (~1.2 nm),,MXene: 0.116 ± 0.047 µm; RGO: 1.74 ± 0.68 µm,,,,~1 µm,,1 M H₂SO₄ (aqueous),,5–50 mV s⁻¹,0.5 A g⁻¹,,,~36 mF cm⁻² (stable 0–200%×200% biaxial strain)
1,12,10.1002/adma.202304757,"2023, Arslanoglu et al.",Ti₃C₂Tₓ,"Ti₃C₂ with –OH, –F, =O terminations",MILD (LiF/HCl etching of Ti₃AlC₂ MAX),Single- and multilayer (delaminated),,"~1000 nm (hydrodynamic diameter, DLS)",60%,~50 μm,,~1 mm,2.43 mg cm⁻²,3 M PVA/H₂SO₄,,10 mV s⁻¹,2 mA cm⁻²,7.26 F g⁻¹,,7.24 F cm⁻²
1,13,10.1002/adma.202304757,"2023, Arslanoglu et al.",Ti₃C₂Tₓ,"Ti₃C₂ with –OH, –F, =O terminations",MILD (LiF/HCl etching of Ti₃AlC₂ MAX),Single- and multilayer (delaminated),,"~1000 nm (hydrodynamic diameter, DLS)",40%,~20 μm,,~1 mm,,3 M PVA/H₂SO₄,,10 mV s⁻¹,,,,
1,14,10.1002/adma.202304757,"2023, Arslanoglu et al.",Ti₃C₂Tₓ,"Ti₃C₂ with –OH, –F, =O terminations",MILD (LiF/HCl etching of Ti₃AlC₂ MAX),Single- and multilayer (delaminated),,"~1000 nm (hydrodynamic diameter, DLS)",60%,~50 μm,,~1 mm,,3 M PVA/H₂SO₄,,10 mV s⁻¹,,,,
1,15,10.1002/adma.202304757,"2023, Arslanoglu et al.",Ti₃C₂Tₓ,"Ti₃C₂ with –OH, –F, =O terminations",MILD (LiF/HCl etching of Ti₃AlC₂ MAX),Single- and multilayer (delaminated),,"~1000 nm (hydrodynamic diameter, DLS)",60%,~50 μm,,~1 mm,,3 M PVA/H₂SO₄,,10 mV s⁻¹,,,,3.13 F cm⁻²
1,52,10.1039/d5ta06789h,"2026, Duong et al.",Ti₃C₂Tₓ,"Ti₃C₂ with –O, –OH, halogen, chalcogen terminations","MILD (LiF/HCl, 45°C, 24 h)",Single- or few-layer,16.0 Å,,,,,,1 mg cm⁻²,1 M H₂SO₄,,5 mV s⁻¹,1 A g⁻¹,"211.2 F g⁻¹ (1 A g⁻¹, GCD); 219.1 F g⁻¹ (5 mV s⁻¹, CV)",,
1,53,10.3390/inorganics12040112,"2024, Sun et al.",Ti₃C₂Tₓ,"Ti₃C₂ with –OH, –F, =O terminations",LiF/HCl (MILD etching),,2.7–2.8,,,,,,,H₂SO₄,,2,,245,900,
1,55,10.3390/inorganics12040112,"2024, Sun et al.",Ti₃C₂Tₓ,"Ti₃C₂ with –OH, –F, =O terminations",LiF/HCl (MILD etching),,,,,,,,,3 M H₂SO₄,,2,,380,1500,4000
1,76,10.3390/nano14010062,"2024, Prabhakar Vattikuti et al.",Ti₃C₂Tₓ,"Ti₃C₂ with –OH, –F, =O terminations",MILD (LiF/HCl etching) + intercalation,,,,,,,,,1 mol/L H₂SO₄,,2 mV/s,,391 F/g,,
1,90,10.1021/acsnano.9b10066,"2020, Zhou et al.",Ti₃C₂Tₓ,"Ti₃C₂ with –OH, –F, =O terminations; 50 wt% RGO composite","MILD (LiF/HCl etching, 35°C, 24 h)",Single- or double-layer (delaminated),,MXene: 0.116 ± 0.047 µm; RGO: 1.74 ± 0.68 µm,,,,~1,,1 M H₂SO₄ (aqueous),,,0.5,~140,~490,49
1,91,10.1021/acsnano.9b10066,"2020, Zhou et al.",Ti₃C₂Tₓ,"Ti₃C₂ with –OH, –F, =O terminations; pure MXene film","MILD (LiF/HCl etching, 35°C, 24 h)",Single- or double-layer (delaminated),,0.116 ± 0.047 µm,,,,~0.6,,1 M H₂SO₄ (aqueous),,,1,,464,
1,92,10.1021/acsnano.9b10066,"2020, Zhou et al.",Ti₃C₂Tₓ,"Ti₃C₂ with –OH, –F, =O terminations; 50 wt% RGO composite (symmetric full device)","MILD (LiF/HCl etching, 35°C, 24 h)",Single- or double-layer (delaminated),,MXene: 0.116 ± 0.047 µm; RGO: 1.74 ± 0.68 µm,,,,~1,,PVA-H₂SO₄ gel electrolyte,,,0.1,~29,~90,18.6
1,100,10.3390/nano14010062,"2024, Prabhakar Vattikuti et al.",Ti₃C₂Tₓ,"Ti₃C₂ with –OH, –F, =O surface terminations",MILD (LiF/HCl etching from Ti₃AlC₂ MAX phase),Single-layer to multilayer,19.5 Å (pristine),,,,,,,1 M H₂SO₄,,2,,480,,
1,102,10.3390/nano14010062,"2024, Prabhakar Vattikuti et al.",Ti₃C₂Tₓ,Ti₃C₂ with –O surface terminations (LiCl-KCl-K₂CO₃ molten salt treatment),LiF/HCl etching + LiCl-KCl-K₂CO₃ molten salt surface treatment,,,,,,,,,1 M H₂SO₄,,,1,323.6,,
1,120,10.1007/s40820-024-01567-2,"2025, Kim et al.",Ti₃C₂Tₓ,"Ti₃C₂ with –OH, –F, =O terminations",LiF/HCl MILD method,Delaminated (few-layer),12.4 (pure); 13.54 (after H⁺ intercalation) Å,~1 µm,,,,~50 nm,,2 M PVA/H₂SO₄ (gel),,50 mV s⁻¹,,,1226.8 F cm⁻³ (flat); 686.9 F cm⁻³ (bent),
1,121,10.1002/smtd.202500499,"2025, Kouchi et al.",Ti₃C₂Tₓ,"Ti₃C₂ with –OH, –F, =O, –Cl terminations",MILD (LiF/HCl); LPE in NMP; solvent exchange to H₂O/EtOH/EG,Few-layer,1.23 nm,<400 nm lateral; <100 nm thickness,27%,,,1.25 µm (MXene only); 1.75 µm (Au+MXene),,3 M H₂SO₄/PVA gel (aqueous); also 1 M NaClO₄/PC (organic),,5 mV s⁻¹,10 µA,,"611 F cm⁻³ (gel); 535 F cm⁻³ (HR, gel); 169 F cm⁻³ (organic)","122 mF cm⁻² (gel); 67 mF cm⁻² (HR, gel); 47 mF cm⁻² (organic)"
1,122,10.1002/sus2.61,"2022, Chu et al.",Ti₃C₂Tₓ,"Ti₃C₂ with –OH, –F, =O terminations","MILD etching (LiF/HCl); Ti₃AlC₂ MAX phase etched, then delaminated by ultrasonication",Single-layer / few-layer (delaminated),~12.8 Å,<1 µm,,,,,,1 M H₂SO₄ (three-electrode); PVA/H₂SO₄ gel (ASC device),,,1 A/g (three-electrode GCD),213.8 F/g,,
1,162,10.1002/smm2.1130,"2023, Wang & Wang",Ti₃C₂Tₓ,"Ti₃C₂ with –OH, –F, =O terminations","LiF/HCl (MILD) etching + low-temperature annealing (<400°C, Ar)",Few-layer,,,,,,,,H₂SO₄,,,,429,,
1,166,10.1002/smm2.1130,"2023, Wang & Wang",Ti₃C₂Tₓ,"Ti₃C₂Tₓ film with layered porous carbon (HPC, 60%)",LiF/HCl etching + vacuum-assisted filtration with HPC,Few-layer,,,,,,,,H₂SO₄ gel,,,,,,211
1,177,ssrn.com/abstract=5211970,2025; Shi et al.,Ti3C2Tx,"Ti3C2 with -OH, -F, =O terminations",MILD (LiF/HCl etching),Delaminated,1.48 nm,2-3 µm,,,,,1.0 mg cm-2,1 M H2SO4,,2 mV s-1,1 A g-1,281 F g-1,,
1,178,ssrn.com/abstract=5211970,2025; Shi et al.,Ti3C2Tx-Mn,"Ti3C2 with -OH, -F, =O terminations; Mn2+ intercalated via ion exchange","MILD (LiF/HCl etching) + KOH alkali pretreatment + Mn2+ ion exchange (manganese acetate, 40°C, 48 h)",Delaminated,1.35 nm,2-3 µm,,,,,1.0 mg cm-2,1 M H2SO4,,2 mV s-1,1 A g-1,298 F g-1,,
1,179,ssrn.com/abstract=5211970,2025; Shi et al.,a-Ti3C2Tx-Mn,"Ti3C2 with reduced -F, increased -O/-OH terminations; Mn2+ intercalated, Mn-O bonds confirmed by XPS","MILD (LiF/HCl etching) + KOH alkali pretreatment + Mn2+ ion exchange (manganese acetate, 40°C, 48 h) + annealing 400°C, Ar, 2 h",Delaminated,1.16 nm,2-3 µm,,,,,1.0 mg cm-2,1 M H2SO4,,2 mV s-1,1 A g-1,401 F g-1,,
2,15,10.20517/energymater.2024.45,"2025, Yang et al.",Ti₃C₂Tₓ,"Ti₃C₂ with –OH, –F, =O terminations",LiF/HCl etching + ultrasonication + vacuum filtration,Few-layer (delaminated),12.6 Å,,,,,4.47 ± 0.29 µm,,3 M H₂SO₄,,5 mV s⁻¹,1 A g⁻¹,258.8 F g⁻¹,847.6 F cm⁻³,
2,16,10.20517/energymater.2024.45,"2025, Yang et al.",Ti₃C₂Tₓ,Ti₃C₂; partial termination removal post-annealing,LiF/HCl etching + ultrasonication + vacuum filtration + annealing 400 °C/2 h in Ar (no gelatin),Few-layer (delaminated),11.8 Å,,,,,3.17 ± 0.16 µm,,3 M H₂SO₄,,5 mV s⁻¹,1 A g⁻¹,325.7 F g⁻¹,,
2,17,10.20517/energymater.2024.45,"2025, Yang et al.",Ti₃C₂Tₓ,"Ti₃C₂ + 3 wt% gelatin-derived N-doped CDs; –OH, –F, =O, C=O terminations",LiF/HCl etching + gelatin intercalation (3 wt%) + vacuum filtration + annealing 400 °C/2 h in Ar,Few-layer (delaminated),~11.8 Å,,,,,3.47 ± 0.13 µm,,3 M H₂SO₄,,5 mV s⁻¹,1 A g⁻¹,381.5 F g⁻¹,1347.0 F cm⁻³,
2,18,10.20517/energymater.2024.45,"2025, Yang et al.",Ti₃C₂Tₓ,"Ti₃C₂ + 5 wt% gelatin-derived N-doped CDs; –OH, –F, =O, C=O terminations",LiF/HCl etching + gelatin intercalation (5 wt%) + vacuum filtration + annealing 400 °C/2 h in Ar,Few-layer (delaminated),13.4 Å,,,,,4.65 ± 0.04 µm,,3 M H₂SO₄,,5 mV s⁻¹,1 A g⁻¹,396.4 F g⁻¹,1153.2 F cm⁻³,
2,19,10.20517/energymater.2024.45,"2025, Yang et al.",Ti₃C₂Tₓ,"Ti₃C₂ + 10 wt% gelatin-derived N-doped CDs; –OH, –F, =O, C=O terminations",LiF/HCl etching + gelatin intercalation (10 wt%) + vacuum filtration + annealing 400 °C/2 h in Ar,Few-layer (delaminated),~13.7 Å (002 peak at 6.4°),,,,,4.66 ± 0.11 µm,,3 M H₂SO₄,,5 mV s⁻¹,1 A g⁻¹,360.3 F g⁻¹,,
2,41,10.1002/eem2.12876,2025; Mehdi et al.,Ti₃C₂Tₓ,"Ti₃C₂ with –OH, –F, =O terminations","LiF/HCl etching of Ti₃AlC₂ MAX phase (MILD), 48 h at 40°C",Few-layer,1.33 nm (TEM); 2θ=7.5° (XRD),Several µm,,,,,,1 M H₂SO₄ (SC); 1 M KOH (HER),16.3 m² g⁻¹,10 mV s⁻¹,1 A g⁻¹,294 F g⁻¹,,
2,42,10.1002/eem2.12876,2025; Mehdi et al.,Ti₃C₂Tₓ/Ni,"Ti₃C₂ with –OH, –F, =O terminations + 0.5 wt% Ni NPs (40 nm)",LiF/HCl etching + paste mixer Ni intercalation,Few-layer,2θ=6.9° (XRD),Several µm,,,,,,1 M H₂SO₄ (SC); 1 M KOH (HER),,10 mV s⁻¹,1 A g⁻¹,74 F g⁻¹,,
2,43,10.1002/eem2.12876,2025; Mehdi et al.,Ti₃C₂Tₓ/Ni,"Ti₃C₂ with –OH, –F, =O terminations + 1 wt% Ni NPs (40 nm)",LiF/HCl etching + paste mixer Ni intercalation,Few-layer,2θ=6.8° (XRD),Several µm,,,,,,1 M H₂SO₄ (SC); 1 M KOH (HER),,10 mV s⁻¹,1 A g⁻¹,105 F g⁻¹,,
2,44,10.1002/eem2.12876,2025; Mehdi et al.,Ti₃C₂Tₓ/Ni,"Ti₃C₂ with –OH, –F, =O terminations + 10 wt% Ni NPs (40 nm)",LiF/HCl etching + paste mixer Ni intercalation,Few-layer,1.33 nm (TEM); 2θ=6.1° (XRD),Several µm,,,,~0.75 µm,,1 M H₂SO₄ (SC); 1 M KOH (HER),13.4 m² g⁻¹,10 mV s⁻¹,1 A g⁻¹,208 F g⁻¹,1540 F cm⁻³,
2,45,10.1002/eem2.12876,2025; Mehdi et al.,Ti₃C₂Tₓ/Ni,"Ti₃C₂ with –OH, –F, =O terminations + 15 wt% Ni NPs (40 nm)",LiF/HCl etching + paste mixer Ni intercalation,Few-layer,,Several µm,,,,,,1 M H₂SO₄ (SC); 1 M KOH (HER),,,,151 F g⁻¹,,
2,107,10.1002/smsc.202500367,"2025, Li et al.",Ti₃C₂Tₓ,"Ti₃C₂ with –F, =O, –OH terminations",MILD (LiF/HCl etching of Ti₃AlC₂),Multilayer,14.65–14.79 Å (0–1 V),,,,,~2 mm,~1–2 mg,1M H₂SO₄,<10 m² g⁻¹,,,>100 F g⁻¹,,
3,4,10.1016/j.jobab.2021.10.001,2022; Wei et al.,Ti₃C₂Tₓ,"Ti₃C₂ with –O, –OH, –F terminations integrated with N,O-doped porous carbon microspheres (sandwich structure; HCS:Ti₃C₂Tₓ = 20:1 mass ratio)","MILD etching (LiF/HCl, 35°C, 24h) + ultrasonication (300W, 2h) + KOH activation at 800°C with carbon microsphere intercalation via electrostatic self-assembly",Single/few-layer,,,,,,,~0.02 mg (4 mg/1000 µL; 5 µL on GCE),1 mol/L H₂SO₄ (3-electrode); 1 mol/L Na₂SO₄ (2-electrode),1649 m² g⁻¹,5 mV s⁻¹,0.5 A g⁻¹,362 F g⁻¹ at 0.5 A g⁻¹ (3-electrode); 194.5 F g⁻¹ at 1 A g⁻¹ (2-electrode),,
3,5,10.1016/j.ensm.2023.103148,"2024, Spurling et al.",Ti3C2Tx,"Ti3C2 with -OH, =O, -F terminations",MILD (LiF/HCl); 3D networked via sacrificial t-ZnO template,"Delaminated, few-layer","14.7 Å (XRD (002), after ZnO etch)",Micrometer-sized (large flakes),,,,200 µm,2.1 mg cm-2,0.5 M H2SO4,,100 mV s-1,20 A g-1,~280 F g-1 (at 100 mV s-1),,
3,6,10.1016/j.ensm.2023.103148,"2024, Spurling et al.",Ti3C2Tx,"Ti3C2 with -OH, =O, -F terminations",MILD (LiF/HCl); 3D networked via sacrificial t-ZnO template,"Delaminated, few-layer","14.7 Å (XRD (002), after ZnO etch)",Micrometer-sized (large flakes),,,,200 µm,3.2 mg cm-2,0.5 M H2SO4,,100 mV s-1,20 A g-1,~260 F g-1 (100 mV s-1); 210 F g-1 (200 mV s-1),140 F cm-3 (at 200 mV s-1),~1.4 F cm-2 (at 200 mV s-1)
3,7,10.1016/j.ensm.2023.103148,"2024, Spurling et al.",Ti3C2Tx,"Ti3C2 with -OH, =O, -F terminations",MILD (LiF/HCl); 3D networked via sacrificial t-ZnO template,"Delaminated, few-layer","14.7 Å (XRD (002), after ZnO etch)",Micrometer-sized (large flakes),,,,200 µm,4.4 mg cm-2,0.5 M H2SO4,,100 mV s-1,20 A g-1,~255 F g-1 (at 100 mV s-1),,
3,8,10.1016/j.ensm.2023.103148,"2024, Spurling et al.",Ti3C2Tx,"Ti3C2 with -OH, =O, -F terminations",MILD (LiF/HCl); 3D networked via sacrificial t-ZnO template,"Delaminated, few-layer","14.7 Å (XRD (002), after ZnO etch)",Micrometer-sized (large flakes),,,,200 µm,5.8 mg cm-2,0.5 M H2SO4,,100 mV s-1,20 A g-1,"~250 F g-1 (100 mV s-1); 261 F g-1 (20 A g-1, long-term GCD)",,
3,9,10.1016/j.ensm.2023.103148,"2024, Spurling et al.",Ti3C2Tx,"Ti3C2 with -OH, =O, -F terminations",MILD (LiF/HCl); 3D networked via sacrificial t-ZnO template,"Delaminated, few-layer","14.7 Å (XRD (002), after ZnO etch)",Micrometer-sized (large flakes),,,,200 µm,7.2 mg cm-2,0.5 M H2SO4,,100 mV s-1,20 A g-1,~230 F g-1 (at 100 mV s-1),,
3,10,10.1016/j.ensm.2023.103148,"2024, Spurling et al.",Ti3C2Tx,"Ti3C2 with -OH, =O, -F terminations",MILD (LiF/HCl); 3D networked via sacrificial t-ZnO template,"Delaminated, few-layer","14.7 Å (XRD (002), after ZnO etch)",Micrometer-sized (large flakes),~99.8% as-prepared,,,2000 µm,3.3 mg cm-2,0.5 M H2SO4,,,,,"~5 F cm-3 (as-prepared, uncompressed)",
3,11,10.1016/j.ensm.2023.103148,"2024, Spurling et al.",Ti3C2Tx,"Ti3C2 with -OH, =O, -F terminations",MILD (LiF/HCl); 3D networked via sacrificial t-ZnO template,"Delaminated, few-layer","14.7 Å (XRD (002), after ZnO etch)",Micrometer-sized (large flakes),,,,500 µm,3.3 mg cm-2,0.5 M H2SO4,,,,,,
3,12,10.1016/j.ensm.2023.103148,"2024, Spurling et al.",Ti3C2Tx,"Ti3C2 with -OH, =O, -F terminations",MILD (LiF/HCl); 3D networked via sacrificial t-ZnO template,"Delaminated, few-layer","14.7 Å (XRD (002), after ZnO etch)",Micrometer-sized (large flakes),,,,100 µm,3.2 mg cm-2,0.5 M H2SO4,,500 mV s-1,,93% retention at 500 mV s-1 vs max; absolute value not explicitly stated,,
3,13,10.1016/j.ensm.2023.103148,"2024, Spurling et al.",Ti3C2Tx,"Ti3C2 with -OH, =O, -F terminations",MILD (LiF/HCl); 3D networked via sacrificial t-ZnO template,"Delaminated, few-layer","14.7 Å (XRD (002), after ZnO etch)",Micrometer-sized (large flakes),,,,50 µm,3.2 mg cm-2,0.5 M H2SO4,,5 mV s-1,5 A g-1,"100 F g-1 (symmetric device, 5 mV s-1, total mass of both electrodes)",180 F cm-3 (at 50 mV s-1),
3,14,10.1002/adma.201902725,"2019, Yang et al.",Ti3C2Tx,"Ti3C2 with -O, -OH, -F surface terminations","MILD etching (LiF/HCl, in-situ HF); water/Li+ intercalation delamination; no sonication","Few-layer, 1-3 nm thick",,"8 ± 2.7 µm (mean lateral size, from SEM)",,"0.8-9 nm (mesoporous, DFT from N2 adsorption); macropores 3-35 µm (SEM)",,,8.5 mg cm-2,PVA/H2SO4 (solid-state),"177 m2 g-1 (3D printed, BET); 100 m2 g-1 (vacuum-dried 2D flakes)",5 mV s-1,0.2 A g-1,242.5 F g-1 at 0.2 A g-1,,2100 mF cm-2 (2.1 F cm-2) at 1.7 mA cm-2
3,15,10.1021/acsaem.9b01654,2020; Bayram et al.,Ti₃C₂Tₓ,Ti₃C₂ with –O and –F surface terminations,"MILD etching (LiF/HCl, 40 °C, 24 h) of Ti₃AlC₂; freeze-casting of additive-free aqueous suspension; freeze-drying",1–18 atomic layers per lamellae wall (ADF-STEM),"12.9 Å (XRD 002 peak, aerogel)",0.5–5 µm lateral; ~4 nm thick,>99%,32–53 µm lamellae spacing (avg ~51 µm at 13 mg cm⁻³),,"~10 mm (bulk aerogel, density 7–43 mg cm⁻³)",,3 M H₂SO₄ (aqueous),,2 mV s⁻¹,,380 F g⁻¹ @ 2 mV s⁻¹; 75 F g⁻¹ @ 50 mV s⁻¹,~3 F cm⁻³ @ 50 mV s⁻¹ (density 13 mg cm⁻³),
3,16,10.1021/acsaem.9b01654,2020; Bayram et al.,Ti₃C₂Tₓ,Ti₃C₂ with –O and –F surface terminations,"MILD etching (LiF/HCl, 40 °C, 24 h) of Ti₃AlC₂; freeze-casting; freeze-drying; uniaxial pressing between PMMA plates","1–18 atomic layers (same walls, compressed)",,0.5–5 µm lateral; ~4 nm thick,,Reduced to few µm upon pressing; spacing not individually quantified,,"50 µm (P-MA0.05, best performer; range 0.05–1 mm)",,3 M H₂SO₄ (aqueous),,10 mV s⁻¹,,149.5 F g⁻¹ @ 10 mV s⁻¹ (P-MA0.05; density 1270 mg cm⁻³),62.3 F cm⁻³ @ 10 mV s⁻¹ (P-MA0.05),
3,17,10.1021/acsaem.9b01654,2020; Bayram et al.,Ti₃C₂Tₓ,Ti₃C₂ with –O and –F surface terminations,"MILD etching (LiF/HCl, 40 °C, 24 h) of Ti₃AlC₂; freeze-casting; freeze-drying; pressing then calendering via rolling machine",1–18 atomic layers (preserved by rolling),,0.5–5 µm lateral; ~4 nm thick,,~1 ± 0.6 µm lamellae spacing,,60 µm,,3 M H₂SO₄ (aqueous),,10 mV s⁻¹,,315 F g⁻¹ @ 10 mV s⁻¹,323 F cm⁻³ @ 10 mV s⁻¹ (density 1030 mg cm⁻³),
3,18,10.1021/acsaem.9b01654,2020; Bayram et al.,Ti₃C₂Tₓ,Ti₃C₂ with –O and –F surface terminations,"MILD etching (LiF/HCl, 40 °C, 24 h) of Ti₃AlC₂; freeze-casting; freeze-drying; rolling of a vertical slice of MA directly (less compacted route)",1–18 atomic layers (preserved by rolling),,0.5–5 µm lateral; ~4 nm thick,,,,60 µm,,3 M H₂SO₄ (aqueous),,50 mV s⁻¹,,309 F g⁻¹ @ 50 mV s⁻¹,,
3,30,10.1002/celc.202100558,"2021, Abdolhosseinzadeh et al.",Ti3C2Tx,"Ti3C2 with -O, -OH, -F terminations","MILD (LiF/HCl etching), 24h RT",Single/few-layer (delaminated),,Large lateral size (not quantified),"~0% (pristine, no urea)","10-70 nm (mesoporous, BJH)",,,,H2SO4-PVA gel,10.5 m2/g,5 mV/s,0.35-5 mA/cm2,153 F/g,,193 mF/cm2
3,31,10.1002/celc.202100558,"2021, Abdolhosseinzadeh et al.",Ti3C2Tx,"Ti3C2 with -O, -OH, -F terminations",MILD (LiF/HCl etching) + 3.5 wt% urea space-holder,Single/few-layer (delaminated),,Large lateral size (not quantified),,"10-70 nm (mesoporous, BJH)",,,,H2SO4-PVA gel,24.3 m2/g,5 mV/s,0.35-5 mA/cm2,,,
3,32,10.1002/celc.202100558,"2021, Abdolhosseinzadeh et al.",Ti3C2Tx,"Ti3C2 with -O, -OH, -F terminations",MILD (LiF/HCl etching) + 4.5 wt% urea space-holder,Single/few-layer (delaminated),,Large lateral size (not quantified),~72% (optimum),"10-70 nm (mesoporous, BJH)",,,,H2SO4-PVA gel,62.1 m2/g,5 mV/s,0.35-5 mA/cm2,192 F/g,,241 mF/cm2
3,33,10.1002/celc.202100558,"2021, Abdolhosseinzadeh et al.",Ti3C2Tx,"Ti3C2 with -O, -OH, -F terminations",MILD (LiF/HCl etching) + 6.5 wt% urea space-holder,Single/few-layer (delaminated),,Large lateral size (not quantified),~80% (maximum),"10-70 nm (mesoporous, BJH)",,,,H2SO4-PVA gel,95.6 m2/g,5 mV/s,0.35-5 mA/cm2,110 F/g,,138 mF/cm2
3,34,10.1039/d6ta00010j,2026; Zhao et al.,Ti3C2Tx,"Ti3C2 with -F, -O, -OH surface terminations","LiF/HCl selective etching (MILD); 2g LiF in 40 mL 6M HCl; 45°C, 72 h; ultrasonication + centrifugation at 3500 rpm",Few-layer / delaminated,,<1 µm,,,,5.3 µm,,"1 M H2SO4 (liquid, conventional two-electrode)",4.79 m² g⁻¹,,,,,
3,35,10.1039/d6ta00010j,2026; Zhao et al.,Ti3C2Tx,"Ti3C2 with -F, -O, -OH; partially reduced by hydrazine; N incorporated (XPS 400.7 eV); C/O ratio 1.72, Ti/O ratio 1.19","LiF/HCl etching + vacuum filtration + hydrazine foaming (5 µL cm⁻², 90°C, 3 h); no PVA",Few-layer; 3D porous foam,,<1 µm,,,,129.1 µm (~24.3× expansion from 5.3 µm film),,"1 M H2SO4 (liquid, conventional two-electrode)",7.42 m² g⁻¹,5 mV s⁻¹ (highest Cg among MHx series),0.5 A g⁻¹,Highest among MHx (exact value not stated in main text),,
3,36,10.1039/d6ta00010j,2026; Zhao et al.,Ti3C2Tx,"Ti3C2Tx with PVA (10 wt%) intercalated; -OH FTIR peak redshifted to 3432 cm⁻¹ confirming H-bonding; C/O 2.26, Ti/O 0.92",LiF/HCl etching + vacuum filtration with 10 wt% PVA; compact layered film (no foaming),Compact layered; PVA inserted between sheets; (002) peak shifted to lower angle vs. MXene film,Increased vs. MXene film (PVA intercalation); exact value in SI Fig. S9,<1 µm,,,,4.8 µm,,"1 M H2SO4 (liquid, conventional two-electrode)",,5 mV s⁻¹,0.5 A g⁻¹,Slightly enhanced vs. MXene film (exact value not stated in main text),,
3,37,10.1039/d6ta00010j,2026; Zhao et al.,Ti3C2Tx,"Ti3C2Tx with PVA (10 wt%); -OH FTIR peak at 3430 cm⁻¹; N incorporated (XPS 400.7 eV); C/O 3.28, Ti/O 1.21; water contact angle 87.3°","LiF/HCl etching + vacuum filtration with 10 wt% PVA + hydrazine foaming (5 µL cm⁻², 90°C, 3 h)",Few-layer; 3D cross-linked porous foam; macropores >2 µm,Decreased vs. MP10 after foaming (higher-angle (002) shift); exact value in SI Fig. S9,<1 µm,,>2 µm (macropores between parallel MXene layers),,121.8 µm (~25.4× expansion from 4.8 µm MP10 film),1.1 mg cm⁻²,PVA/H2SO4 gel (flexible device); 1 M H2SO4 liquid (conventional); 2 M H2SO4 per Table 1,~4.79 m² g⁻¹ (minor difference from MXene film; BET insensitive to macropores),2 mV s⁻¹ (flexible device); 5 mV s⁻¹ (conventional),2.0 A g⁻¹ (cycle stability test),240.77 F g⁻¹ at 2 mV s⁻¹ (flexible); 237.40 F g⁻¹ at 5 mV s⁻¹ (conventional),"44.06 F cm⁻³ (flexible, single electrode); 43.44 F cm⁻³ (conventional)","264.84 mF cm⁻² (single electrode, flexible device); 261.14 mF cm⁻² (single electrode, conventional); 66.21 mF cm⁻² (full device level, as stated in abstract)"
3,45,10.1002/smll.202202203,"2022, Lv & Zhang et al.",Ti₃C₂Tₓ,"Ti₃C₂ with -O, -OH, -F terminations",LiF/HCl etching of Ti₃AlC₂ MAX phase; probe sonication in ice bath,Monolayer (~1.7 nm thick),"13.4 Å (XRD (002) at 6.3°, pure film)",300–500 nm (SEM),,,,,~0.16 mg (1×1 mm electrode),1 M H₂SO₄ (aqueous),,2 mV s⁻¹,,376 F g⁻¹ at 2 mV s⁻¹; 75.5 F g⁻¹ at 1000 mV s⁻¹,925 F cm⁻³ at 2 mV s⁻¹; 176 F cm⁻³ at 1000 mV s⁻¹,
3,46,10.1002/smll.202202203,"2022, Lv & Zhang et al.",Ti₃C₂Tₓ,"Ti₃C₂ with -O, -OH, -F terminations; PS80 used as sacrificial template","LiF/HCl etching + PS80 templating (6:1 MXene:PS), vacuum filtration, annealing 450 °C under Ar",Monolayer flakes; some regional restacking noted,"15.2 Å (XRD (002) at ~5.8°, after PS assembly)",300–500 nm (SEM),,~80 nm (matches PS80 template),,,~0.16 mg (1×1 mm electrode),1 M H₂SO₄ (aqueous),,2 mV s⁻¹,,457 F g⁻¹ at 2 mV s⁻¹; 105 F g⁻¹ at 1000 mV s⁻¹,1089 F cm⁻³ at 2 mV s⁻¹; 246 F cm⁻³ at 1000 mV s⁻¹,
3,47,10.1002/smll.202202203,"2022, Lv & Zhang et al.",Ti₃C₂Tₓ,"Ti₃C₂ with -O, -OH, -F terminations; PS310 template (size matches flakes)","LiF/HCl etching + PS310 templating (6:1 MXene:PS), vacuum filtration, annealing 450 °C under Ar",Monolayer flakes; minimum restacking (optimal template match),"15.2 Å (XRD (002) at 5.8°, confirmed pre- and post-annealing)",300–500 nm (SEM); template 310 nm closely matches,,~310 nm (matches PS310 template),,,~0.16 mg (1×1 mm electrode),1 M H₂SO₄ (aqueous),,2 mV s⁻¹,1 A g⁻¹,474 ± 12 F g⁻¹ at 2 mV s⁻¹; 115 F g⁻¹ at 1000 mV s⁻¹,1121 F cm⁻³ at 2 mV s⁻¹; 268 F cm⁻³ at 1000 mV s⁻¹,
3,48,10.1002/smll.202202203,"2022, Lv & Zhang et al.",Ti₃C₂Tₓ,"Ti₃C₂ with -O, -OH, -F terminations; PS570 template (oversized vs flakes)","LiF/HCl etching + PS570 templating (6:1 MXene:PS), vacuum filtration, annealing 450 °C under Ar",Monolayer flakes; large pores and thick stacked walls between spheres,,300–500 nm (SEM); template 570 nm oversized,,~570 nm (matches PS570 template),,,~0.16 mg (1×1 mm electrode),1 M H₂SO₄ (aqueous),,2 mV s⁻¹,,424 F g⁻¹ at 2 mV s⁻¹; 98 F g⁻¹ at 1000 mV s⁻¹,810 F cm⁻³ at 2 mV s⁻¹; 140 F cm⁻³ at 1000 mV s⁻¹,
3,49,10.1002/smll.202202203,"2022, Lv & Zhang et al.",Ti₃C₂Tₓ,"Ti₃C₂ with -O, -OH, -F terminations + SWCNT (5 wt%) as conductive spacer","LiF/HCl etching + PS310 templating + SWCNT dispersion (5 wt%, STDC surfactant), vacuum filtration, annealing 450 °C under Ar",Monolayer flakes in foam; CNTs enrich nanosized channels,,300–500 nm (SEM),,"~310 nm (PS-templated) + nanosized CNT-induced pores (BET in SI, values not stated)",,,~0.16 mg (1×1 mm electrode),1 M H₂SO₄ (aqueous); PVA-H₂SO₄ gel for assembled SC,,2 mV s⁻¹,1 A g⁻¹,462 ± 8 F g⁻¹ at 2 mV s⁻¹; 205 F g⁻¹ at 1000 mV s⁻¹ (44% retention),1007 F cm⁻³ at 2 mV s⁻¹; 445 F cm⁻³ at 1000 mV s⁻¹,
3,60,10.1002/adfm.202102874,"2021, Wu et al.",Ti3C2Tx,Ti3C2 with surface terminations (Tx); pure nanosheet film,LiF/HCl etching of Ti3AlC2 MAX phase; vacuum filtration,"Multilayer, delaminated",,,Low; 15 wt% trapped water,,High; tortuous ion-transport paths noted,3 µm,1.19 mg cm-2,3 M H2SO4 (aqueous),8.4 m2 g-1,10–2000 mV s-1,,,~978 F cm-3 at 10 mV s-1; ~10% retention at 2000 mV s-1,
3,61,10.1002/adfm.202102874,"2021, Wu et al.",Ti3C2Tx,Ti3C2Tx nanosheets + 25 wt% Ti3C2Tx microgel,LiF/HCl etching; microgel reassembly by vacuum filtration,"Multilayer, delaminated",,,,,,,,3 M H2SO4 (aqueous),,10–2000 mV s-1,,,~200 F cm-3 at 2000 mV s-1; ~30% retention,
3,62,10.1002/adfm.202102874,"2021, Wu et al.",Ti3C2Tx,Ti3C2Tx nanosheets + 50 wt% Ti3C2Tx microgel; mesopore-rich film,LiF/HCl etching; microgel reassembly by vacuum filtration,"Multilayer, delaminated",,,61 wt% trapped water; mesopore-dominated,3–5 nm,Reduced vs. Ti3C2Tx film; relaxation time 200 ms,3.5 µm,1.16 mg cm-2,3 M H2SO4 (aqueous),~33 m2 g-1 (from Fig. 2g),10–2000 mV s-1,2 A g-1 (flexible device GCD),~300 F g-1 at 2000 mV s-1,978 F cm-3 at 10 mV s-1; 736 F cm-3 at 2000 mV s-1 (75% retention),
3,63,10.1002/adfm.202102874,"2021, Wu et al.",Ti3C2Tx,Ti3C2Tx nanosheets + 75 wt% Ti3C2Tx microgel,LiF/HCl etching; microgel reassembly by vacuum filtration,"Multilayer, delaminated",,,,3–5 nm,,,,3 M H2SO4 (aqueous),~50 m2 g-1 (from Fig. 2g),10–2000 mV s-1,,~300 F g-1 at 2000 mV s-1,<736 F cm-3 at 2000 mV s-1; slightly below RAMX-50%,
3,64,10.1002/adfm.202102874,"2021, Wu et al.",Ti3C2Tx,100% Ti3C2Tx microgel with ~5 wt% rGO (from hydrogel crosslinking),LiF/HCl etching; GO-assisted gelation; probe sonication to form microgel; vacuum filtration,3D crosslinked multilayer,,~570 nm average microgel particle diameter,Highest among all films,3–5 nm,,,,3 M H2SO4 (aqueous),65.4 m2 g-1,10–2000 mV s-1,,~300 F g-1 at 2000 mV s-1,Lowest volumetric at 2000 mV s-1 due to low density (~2.6 g cm-3),
3,65,10.1002/smll.201802225,"2018, Wang, Qin et al.",Ti3C2Tx,"Ti3C2 with -F, -O, -OH terminations",MILD (LiF/HCl etching + delamination),Delaminated (single/few-layer),,,,,,120 µm (yarn diameter),97.4 wt%,3 M H2SO4,,5 mV s-1,2 mA cm-2,428 F g-1,1083 F cm-3,3188 mF cm-2
3,66,10.1002/smll.201802225,"2018, Wang, Qin et al.",Ti3C2Tx,"Ti3C2 with -F, -O, -OH terminations",MILD (LiF/HCl etching + delamination),Delaminated (single/few-layer),,,,,,,86.2 wt%,3 M H2SO4,,5 mV s-1,2 mA cm-2,,,
3,67,10.1002/smll.201802225,"2018, Wang, Qin et al.",Ti3C2Tx,"Ti3C2 with -F, -O, -OH terminations",MILD (LiF/HCl etching + delamination),Delaminated (single/few-layer),,,,,,,69.2 wt%,3 M H2SO4,,5 mV s-1,2 mA cm-2,,,
3,68,10.2139/ssrn.4354743,2023; Liu et al.,Ti₃C₂Tₓ,"Ti₃C₂ with –OH, –F, =O terminations",LiF/HCl etching (MILD); vacuum filtered layered film,Few-layer (~1.3 nm single layer by TEM),1.10 nm,1 µm,,2–4 nm (mesopore; no micropores),,,,3 M H₂SO₄,17.8 m² g⁻¹,2 mV s⁻¹,1 A g⁻¹,258 F g⁻¹,,
3,70,10.2139/ssrn.4354743,2023; Liu et al.,Ti₃C₂Tₓ,"Ti₃C₂ with –OH, –F, =O terminations",LiF/HCl etching + Mg²⁺ ion-assisted 3D porous assembly,,1.43 nm,54 µm (agglomerated nanoparticles),,5–10 nm mesopores; enhanced micropore at 1.2 nm,,,,3 M H₂SO₄,33.0 m² g⁻¹,2 mV s⁻¹,1 A g⁻¹,420 F g⁻¹,,
3,71,10.2139/ssrn.4354743,2023; Liu et al.,Ti₃C₂Tₓ,"Ti₃C₂ with –OH, –F, =O terminations",LiF/HCl etching + Al³⁺ ion-assisted 3D porous assembly,,1.36 nm,200 µm (agglomerated nanoparticles),,2–4 nm + ~20 nm mesopores; no micropores,,,,3 M H₂SO₄,43.7 m² g⁻¹,2 mV s⁻¹,1 A g⁻¹,288 F g⁻¹,,
4,1,10.1002/aelm.201800179,2018; Huang et al.,Ti₃C₂Tₓ,"Ti₃C₂ with –O, –OH, –F terminations",MILD (LiF/HCl etching),Few-layer (two-layer flakes shown by HRTEM),2.04 nm,Several µm,,,,21 µm,,PVA/H₂SO₄ gel,,5 mV s⁻¹,0.25 mA cm⁻²,,183 F cm⁻³,340 mF cm⁻²
4,2,10.1002/advs.202305991,2024; He et al.,Ti₃C₂Tₓ,"Ti₃C₂ with –OH, –F, =O terminations",MILD (LiF/HCl etching) + mechanical delamination; QDs by ultrasonication,Delaminated (single-/few-layer NSs),,7.6–9.5 µm (NSs); ~2.3 nm (QDs),,,,,,1 M H₂SO₄,,10 mV s⁻¹,1 A cm⁻³,,1560 F cm⁻³,
4,8,10.1002/cssc.201902679,"2020, Li, Wen, Zhang",Ti3C2Tx,"Ti3C2Tx with –O, –OH, –F and –Cl surface terminations; terminations bonded to outer Ti layers","Review covers HF, MILD (LiF/HCl), NH4HF2, NaOH hydrothermal and electrochemical etching; headline 1500 F cm-3 result uses MILD-etched hydrogel","Few-layer / monolayer (delaminated), highlighted as preferred form for high performance",,,,,,,Discussed; commercial target >10 mg cm-2; review notes ~20% capacitance decrease at 10 mg cm-2 loading,3 M H2SO4 aqueous acidic electrolyte,,2 mV s-1,,517 F g-1 (best pure Ti3C2Tx value highlighted; K+ intercalation plus terminal group removal),1500 F cm-3 (best pure Ti3C2Tx hydrogel result highlighted); 900 F cm-3 for additive-free clay film,3440 mF cm-2 (highest reported in review for Ti3C2Tx/PDA composite at 13.6 mg cm-2)
4,11,10.3390/molecules30020241,"2025, Liu et al.",Ti3C2Tx,"Ti3C2Tx with –OH, –O (C–Ti–O, Ti–O) and –F surface terminations; confirmed by XPS and FTIR","MILD route: LiF/HCl etching of Ti3AlC2 (38 °C, 48 h), followed by ultrasonic fragmentation for 3 h under Ar atmosphere","Few-layer / delaminated nanosheets; TEM confirms 2D sheet morphology, but explicit layer count not stated",,"~250 nm (TCS-3); TCS-0 ≈1.3 µm, TCS-1 ≈600 nm, TCS-2 ≈400 nm",,"4.81 nm, mesoporous pore-size distribution center for sonicated sample",,,"~1.6 mg cm-2, calculated from ~0.4 mg active material on 0.25 cm2 electrode; not explicitly stated as areal mass loading",H2SO4 aqueous electrolyte; concentration not explicitly stated in main text,19.898 m² g⁻¹,5 mV s⁻¹,1 A g⁻¹,658 F g⁻¹ at 1 A g⁻¹; 316 F g⁻¹ retained at 10 A g⁻¹,,
4,12,10.1002/smll.202205947,"2022, Guo et al.","Ti3C2Tx (holey, H-Ti3C2Tx)","Ti3C2Tx with –OH, –O, –Cl and –F surface terminations; XPS confirms C–Ti–O and C–Ti–OH, and survey shows Ti, C, O, F and Cl","MILD route: LiF/HCl etching of Ti3AlC2 MAX (3.2 g LiF + 60 mL 9 M HCl, 35 °C, 24 h), followed by O2 reflux oxidation at 100 °C and HF removal of in-situ TiO2",Few-layer; ~2 nm thickness from AFM,,1–3 µm,,4.5 nm average in-plane nanopore diameter (range 2–10 nm),,10–84 µm studied; 25 µm used for primary comparisons,1.63–6.41 mg cm-2,3 M H2SO4 aqueous electrolyte,,3 mV s⁻¹,0.5 A g⁻¹,"339 F g⁻¹ (H-Ti3C2Tx-40) at 0.5 A g⁻¹, 25 µm film; 196 F g⁻¹ at 50 A g⁻¹","446 F cm⁻³ (H-Ti3C2Tx-25 at 10 µm, 1 A g⁻¹); 419/291/214 F cm⁻³ at 25/50/84 µm",
4,15,,"2022, Zhang et al.",Ti3C2Tx / g-C3N4 heterostructure (Ti3C2Tx/g-C3N4-2),"Ti3C2Tx with –OH and =O surface terminations; XPS O 1s shows enhanced Ti–C–(OH)x, and Ti–C–Ox peak disappears after heterostructure formation",MILD route: LiF/HCl etching for Ti3C2Tx; g-C3N4 from thermal polymerization of urea; vacuum-assisted filtration/self-assembly of Ti3C2Tx + g-C3N4 into film,"Few-layer / delaminated Ti3C2Tx, described as few-layered after MILD delamination","0.3315 nm lattice fringe from HRTEM; XRD (002) shifted from 6.48° to ~6.16° (2θ), indicating increased interlayer spacing",,,,,,,1 M H2SO4 for three-electrode testing; PVA/H2SO4 gel for solid-state symmetric device,,5 mV s⁻¹,1 A g⁻¹,414 F g⁻¹ for Ti3C2Tx/g-C3N4-2 (3% g-C3N4) at 1 A g⁻¹ in 1 M H2SO4,,
4,21,10.1002/aelm.201800179,"2018, Huang et al.",Ti₃C₂Tₓ,"Ti: 32.4%, C: 35.6%, O: 19.9%, F: 12.1% (XPS)",HCl/LiF selective etching of Ti₃AlC₂ MAX phase at 40°C for 45 h; vacuum-assisted filtration of colloidal ink,,2.04 nm,,,,,4 µm,,PVA/H₂SO₄ gel,,"5, 10, 20, 50, 80, 100 mV s⁻¹","0.25, 0.5, 1.0, 2.5, 5.0 mA cm⁻²",,183 F cm⁻³ at 0.25 mA cm⁻²,73 mF cm⁻² at 0.25 mA cm⁻² (two-electrode)
4,22,10.1002/aelm.201800179,"2018, Huang et al.",Ti₃C₂Tₓ,"Ti: 32.4%, C: 35.6%, O: 19.9%, F: 12.1% (XPS)",HCl/LiF selective etching of Ti₃AlC₂ MAX phase at 40°C for 45 h; vacuum-assisted filtration of colloidal ink,,2.04 nm,,,,,11 µm,,PVA/H₂SO₄ gel,,"5, 10, 20, 50, 80, 100 mV s⁻¹","0.25, 0.5, 1.0, 2.5, 5.0 mA cm⁻²",,122 F cm⁻³ at 0.25 mA cm⁻²,134 mF cm⁻² at 0.25 mA cm⁻² (two-electrode); 292 mF cm⁻² (single electrode)
4,23,10.1002/aelm.201800179,"2018, Huang et al.",Ti₃C₂Tₓ,"Ti: 32.4%, C: 35.6%, O: 19.9%, F: 12.1% (XPS)",HCl/LiF selective etching of Ti₃AlC₂ MAX phase at 40°C for 45 h; vacuum-assisted filtration of colloidal ink,,2.04 nm,,,,,21 µm,,PVA/H₂SO₄ gel,,"5, 10, 20, 50, 80, 100 mV s⁻¹","0.25, 0.5, 1.0, 2.5, 5.0 mA cm⁻²",,162 F cm⁻³ at 0.25 mA cm⁻²; 732 F cm⁻³ (single electrode),340 mF cm⁻² at 0.25 mA cm⁻² (two-electrode); 1360 mF cm⁻² (single electrode)
4,30,10.1039/C8TA05807E,"2018, VahidMohammadi et al.",Ti3C2Tx,"Ti3C2 with -OH, -F, =O terminations",MILD (LiF/HCl etching),Delaminated (single-layer),12.78 Å (c-LP = 25.56 Å),,,,,3.5 µm,1.27 mg cm-2,3 M H2SO4,,20 mV s-1,,340 F g-1,,
4,31,10.1039/C8TA05807E,"2018, VahidMohammadi et al.",Ti3C2Tx,"Ti3C2 with -OH, -F, =O terminations",MILD (LiF/HCl etching),Delaminated (single-layer),12.78 Å (c-LP = 25.56 Å),,,,,10 µm,3.40 mg cm-2,3 M H2SO4,,20 mV s-1,,262 F g-1,,
4,42,10.1088/0957-4484/27/17/172001,"2016, Yoon et al.",Ti₃C₂Tₓ,"Ti₃C₂ with –OH, –F, =O; clay-like with intercalated water molecules",LiF/HCl etching (safer HF alternative),Multilayer; rolled into dense film,27–28 Å,,,,,Varies; packing density 2.2–3.8 g cm⁻³,,1 M H₂SO₄,,2 mV s⁻¹,,,900 F cm⁻³,
4,52,10.1002/smll.201804732,"2019, Zhang et al.",Ti₃C₂Tₓ,"Ti₃C₂ with –OH, –F, =O terminations","MILD (LiF/HCl etching of Ti₃AlC₂ at 35°C, 24h)",Delaminated (few-layer),39.3 Å (from SAXS (002) peak; expanded due to PEDOT:PSS intercalation),"~1.3 µm (lateral width, AFM)",,,,,,1 M H₂SO₄ (3-electrode); PVA/H₂SO₄ gel (FSC device),,5 mV s⁻¹,2 A cm⁻³,"~400 F g⁻¹ (at 5 mV s⁻¹, from Fig. 3d)","614.5 F cm⁻³ (at 5 mV s⁻¹, 3-electrode)",
4,53,10.1002/smll.201804732,"2019, Zhang et al.",Ti₃C₂Tₓ,"Ti₃C₂ with –OH, –F, =O terminations","MILD (LiF/HCl etching of Ti₃AlC₂ at 35°C, 24h)",Delaminated (few-layer),~39.3 Å (SAXS (002) peak at same qy = 0.16 Å⁻¹ as M7P3),"~1.3 µm (lateral width, AFM; same MXene source)",,,,,,1 M H₂SO₄ (3-electrode),,5 mV s⁻¹,,,,
4,54,10.1002/smll.201804732,"2019, Zhang et al.",Ti₃C₂Tₓ,"Ti₃C₂ with –OH, –F, =O terminations","MILD (LiF/HCl etching of Ti₃AlC₂ at 35°C, 24h)",Delaminated (few-layer),,"~1.3 µm (lateral width, AFM; same MXene source)",,,,,,1 M H₂SO₄ (3-electrode),,5 mV s⁻¹,,,,
4,56,10.1016/j.jallcom.2018.11.172,"2019, Wang et al.",Ti3C2Tx,"Ti3C2 with -O, -OH, -F terminations",LiF/HCl etching + delamination,Delaminated (few-layer),24.4 Å,200 nm – 2 µm,,,,,2.31 mg cm⁻²,1 M H2SO4,,2 mV s⁻¹,8 mA cm⁻²,218 F g⁻¹,,506 mF cm⁻²
5,2,https://doi.org/10.1002/adfm.201701264,2017 Yan et al.,Ti₃C₂Tₓ,"Ti₃C₂ with –O, –OH, –F surface terminations",1 g LiF in 9 M HCl at 35 °C for 24 h; sonicated 60 min under Ar,Delaminated single layers,.51 (M/G-5%); 1.31 (pure MXene) nm,,,,,,,3 M H₂SO₄,68.1 (M/G-5%); 19.6 (pure MXene)m² g⁻¹,2mV s⁻¹,0.5A g⁻¹,335.4F g⁻¹,1040F cm⁻³,
5,35,10.1021/acsnano.2c03351,"2022 Ma, Zhang et al. (Fang Yi*)",Ti₃C₂Tₓ,"Ti₃C₂ with –OH, –F, =O terminations","LiF/HCl etching of Ti₃AlC₂, delamination",Few-layer (delaminated),1.36 nm,,,,,3–6 µm,,3 M H₂SO₄,,5 mV s⁻¹,,287.9 F g⁻¹,,
5,36,10.1021/acsnano.2c03351,"2022 Ma, Zhang et al. (Fang Yi*)",Ti₃C₂Tₓ,"Ti₃C₂ with –OH, –F, =O terminations",LiF/HCl + PMMA template sacrificing at 400 °C/Ar,Few-layer (delaminated),,,,,,3–6 µm,,3 M H₂SO₄,,5 mV s⁻¹,,323.4 F g⁻¹,,
5,37,10.1021/acsnano.2c03351,"2022 Ma, Zhang et al. (Fang Yi*)",Ti₃C₂Tₓ,–F replaced by =O via KOH,LiF/HCl + KOH alkali treatment + 400 °C/Ar,Few-layer (delaminated),1.38 nm,,,,,3–6 µm,,3 M H₂SO₄,,5 mV s⁻¹,,408.7 F g⁻¹,,
5,38,10.1021/acsnano.2c03351,"2022 Ma, Zhang et al. (Fang Yi*)",Ti₃C₂Tₓ,–F replaced by =O via KOH,LiF/HCl + PMMA + KOH + 400 °C/Ar,Few-layer (delaminated),,,,,,3–6 µm,,3 M H₂SO₄,,5 mV s⁻¹,,401.2 F g⁻¹,,
5,39,10.1021/acsnano.2c03351,"2022 Ma, Zhang et al. (Fang Yi*)",Ti₃C₂Tₓ,"–F 0.50 at%, N and O from C_PAQ",LiF/HCl + PMMA + in situ PAQ polymerization + KOH + 400 °C/Ar,Few-layer (delaminated),1.70 nm,,,,,3–6 µm,,3 M H₂SO₄,,5 mV s⁻¹,20 A g⁻¹ (cycling test),532.9 F g⁻¹,,
5,40,10.1021/acsnano.2c03351,"2022 Ma, Zhang et al. (Fang Yi*)",Ti₃C₂Tₓ,"–F reduced (3.62 at%), =O increased",LiF/HCl + PMMA + in situ Resin + KOH + 400 °C/Ar,Few-layer (delaminated),1.43 nm,,,,,3–6 µm,,3 M H₂SO₄,,5 mV s⁻¹,,416.7 F g⁻¹,,
5,41,10.1007/s40820-020-00450-0,2020 Wang et al.,Ti₃C₂Tₓ,"Ti₃C₂ with surface terminations (–OH, –F, =O)","LiF/HCl etching (MILD), hand-shaking delamination",Few-layer (~4 nm thick per nanosheet),≈1.28 nm,Hundreds of nm,,,,,~1 mg cm⁻²,1 M H₂SO₄,,3 mV s⁻¹,10 mA cm⁻²,331 F g⁻¹,1225 F cm⁻³,
5,51,10.1002/smtd.202201724,2014 Ghidiu et al.,Ti₃C₂Tₓ,"Ti₃C₂ with –OH, –F, =O terminations",HCl + LiF (MILD),Nanosheets,,,,,,,,1 M H₂SO₄,,2 mV s⁻¹,,,900 F cm⁻³ @ 2 mV s⁻¹,
5,63,10.1002/smtd.202201724,2017 Lukatskaya et al.,Ti₃C₂Tₓ,Ti₃C₂Tₓ,HCl + LiF,Macropore structure,,,,,,,,3 M H₂SO₄,,10 mV s⁻¹,,,310 F cm⁻³ @ 10 mV s⁻¹,
5,64,10.1002/smtd.202201724,2020 Jiang et al.,Ti₃C₂Tₓ,Ti₃C₂Tₓ,HCl + LiF,Wavy shape,,,,,,,,3 M H₂SO₄,,10 mV s⁻¹,,,1277 F cm⁻³ @ 10 mV s⁻¹,
5,67,10.1002/smtd.202201724,2018 Fan et al.,Ti₃C₂Tₓ,Ti₃C₂Tₓ,HCl + LiF,Continuous micro porous,,,,,,,,3 M H₂SO₄,,,20 A g⁻¹,,828 F cm⁻³ @ 20 A g⁻¹,
5,68,10.1002/smtd.202201724,2019 Zhang et al.,Ti₃C₂Tₓ aerogel,Ti₃C₂Tₓ aerogel,HCl + LiF,2D layered,,,,,,,,3 M H₂SO₄,,1 mV s⁻¹,,414 F g⁻¹ @ 1 mV s⁻¹,,
5,74,10.1002/smtd.202201724,2022 Zhang et al.,Ti₃C₂Tₓ/rGO,Ti₃C₂Tₓ + reduced graphene oxide composite,HCl + LiF,Porous,,,,,,,,PVA/H₂SO₄,,0.5 A g⁻¹,,276 F g⁻¹ @ 0.5 A g⁻¹,,
5,78,10.1002/smtd.202201724,2018 Xia et al.,Ti₃C₂Tₓ/C₁₂E₆/SWCNTs,"Ti₃C₂Tₓ + C₁₂E₆ surfactant + SWCNTs, vertically aligned",LiF + HCl,Vertically aligned,,,,,,,,3 M H₂SO₄,,2000 mV s⁻¹,,200 F g⁻¹ @ 2000 mV s⁻¹,,
5,79,10.1002/smtd.202201724,2020 Li et al.,Ti₃C₂Tₓ/PANI,Ti₃C₂Tₓ + polyaniline composite,LiF + HCl,3D porous,,,,,,,,3 M H₂SO₄,,10 mV s⁻¹,,,1632 F cm⁻³ @ 10 mV s⁻¹,
