Repository: tomal66/mxene-geometry

# MXene Geometry

A pipeline for filtering MXene research literature entries using an LLM
([m3rg-iitd/llamat-3-chat](https://huggingface.co/m3rg-iitd/llamat-3-chat)),
a materials-science fine-tuned LLaMA-3 model.

---

## Project structure

```
mxene-geometry/
├── data/
│   ├── raw/              # Input CSVs (one row = one literature entry)
│   └── filtered/         # Output CSVs written here after filtering
├── scripts/
│   └── filter_mxene.py   # LLM-based filtering script
├── requirements.txt
└── README.md
```

---

File: data/raw/4.csv
DOI,Year & Author,Mxene formula,Composition,Synthesis method,Layer No,Interlayer spacing (d),Flake Size,Porosity,Pore Diameter,Tortuosity,Electrode Thickness,Mass Loading,Electrolyte,SSA,Scan Rate,Current Density,Gravimetric Capacitance,Volumetric Capacitance,Areal Capacitance
10.1016/j.desal.2019.114267,2020; Agartan et al.,Ti₃C₂Tₓ,"Ti₃C₂ with surface terminations (–OH, –F, =O); ~10% pre-existing Ti oxidation before tests","HF etching (30% HF aqueous, 24 h, 35 °C) of Ti₃AlC₂ MAX phase",Multilayer,Not reported,Not reported,Not reported,Not reported,Not reported,~140 µm,Not reported,"10 mM ""NaCl""",Not reported,5 mV s⁻¹,Not reported,Not reported,Not reported,Not reported
10.1002/aelm.201800179,2018; Huang et al.,Ti₃C₂Tₓ,"Ti₃C₂ with –O, –OH, –F terminations",MILD (LiF/HCl etching),Few-layer (two-layer flakes shown by HRTEM),2.04 nm,Several µm,Not reported,Not reported,Not reported,21 µm,Not reported,PVA/H₂SO₄ gel,Not reported,5 mV s⁻¹,0.25 mA cm⁻²,Not reported,183 F cm⁻³,340 mF cm⁻²
10.1002/advs.202305991,2024; He et al.,Ti₃C₂Tₓ,"Ti₃C₂ with –OH, –F, =O terminations",MILD (LiF/HCl etching) + mechanical delamination; QDs by ultrasonication,Delaminated (single-/few-layer NSs),Not reported,7.6–9.5 µm (NSs); ~2.3 nm (QDs),Not reported,Not reported,Not reported,Not reported,Not reported,1 M H₂SO₄,Not reported,10 mV s⁻¹,1 A cm⁻³,Not reported,1560 F cm⁻³,Not reported
10.1016/j.cej.2020.126827,2021; Anwer et al.,Ti₃C₂Tₓ,"Ti₃C₂ with –OH, –F, =O terminations",Modified-MILD (LiF/HCl etching),Few-layer / ultrathin delaminated,~1.2 nm,2–4 µm,Not reported,Not reported,Not reported,Not reported,1 mg,1 M NaCl,Not reported,10 mV s⁻¹,2 A g⁻¹,142 F g⁻¹,Not reported,Not reported
10.1007/s10934-025-01817-7,2025; Karthikeyan et al.,Ti₃C₂Tₓ,"Ti₃C₂ with –O, –OH, –F surface terminations","MILD (LiF/HCl etching) followed by hydrothermal compositing with GO at 140 °C, 6 h",Few-layer (single-layer Ti₃C₂Tₓ nanoflakes observed),Not reported,2.2 ± 0.5 µm,Not reported,4.8 nm (range 2–5 nm),Not reported,Not reported,Not reported,1 M KOH,174 m² g⁻¹,10 mV s⁻¹,1 A g⁻¹,335 C g⁻¹,412.4 F cm⁻³,Not reported
10.1002/adfm.202005663,2020; Fang et al.,Ti₃C₂Tₓ,"Ti₃C₂ with –OH, –F, =O, and C–Ti–Fₓ surface groups",Spray-lyophilization of 2D Ti₃C₂Tₓ (etched from Ti₃AlC₂); 3D architecture formed by spraying aqueous dispersion into boiling liquid N₂ followed by vacuum drying,Few-layer,1.35 nm,Not reported,Not reported,~100 nm,Not reported,"75, 150, 200 µm",0.4–1.2 mg cm⁻²,0.8 M KPF₆ in EC:DEC (1:1 vol%),32.3 m² g⁻¹ (3D-Ti₃C₂); 4.7 m² g⁻¹ (2D-Ti₃C₂),0.5–8.0 mV s⁻¹,0.05–2.0 A g⁻¹ (rate); 1.0 A g⁻¹ (long-term cycling),Not reported,Not reported,Not reported
10.1016/j.nanoen.2020.104741,"2020, Feng et al.","Ti3C2Tx (Mn2+-intercalated, MIT)","Ti3C2Tx with –OH, –O and –F surface terminations; Mn2+ intercalated and preferentially bonded with O-containing groups (Mn–O confirmed by XPS/DFT)","MILD route: LiF/HCl etching of Ti3AlC2 MAX, followed by MnCl2-solution Mn2+ intercalation and ultrasonic exfoliation",Few-layer / delaminated lamellar structure; explicit layer count not reported,1.6 nm (MIT); 1.3 nm (raw Ti3C2Tx),~200 nm,Not reported,Not reported,Not reported,2.5 µm (MIT film),"1.75 mg (MIT); 1.66 mg (raw Ti3C2Tx), total electrode mass per device; not normalized per cm2",PVA/H3PO4 gel electrolyte (all-solid-state),Not reported,2 mV s-1,0.1 mA cm-2,Not reported,Not reported; volumetric energy density reported as 11.8 mWh cm-3,87 mF cm-2 (MIT); 77.5 mF cm-2 (raw Ti3C2Tx) at 2 mV s-1
10.1016/j.apsusc.2021.149710,"2021, Hwang et al.",Ti3C2Tx,Ti3C2Tx with oxygen-containing surface terminations; TiO2 formation during stabilization indicates surface –O groups; XPS confirmed,"Main-text synthesis route not reported for Ti3C2Tx MXene; electrode fabricated by electrospinning PAN/MXene dope, stabilization at 280 °C in air, and carbonization at 800 °C in Ar",Few-layer / delaminated nanosheets implied by TEM alignment in fibers; explicit layer count not reported,Not reported,0.7–0.8 µm (SMX); 2–3 µm (MMX); 6–8 µm (LMX). Best-performing SMX: 0.7–0.8 µm,"Not reported; network-like porous structure described qualitatively, but no porosity % in main text",Not reported,Not reported,"Not reported; fiber thickness ~785.6 ± 41.1 nm, but overall electrode/film thickness not stated",Not reported,1 M H2SO4 aqueous electrolyte,Not reported,2 mV s-1,Not reported,~120 F g-1 (SMX/C) at 2 mV s-1; 90 F g-1 at 300 mV s-1,Not reported,Not reported
10.1002/cssc.201902679,"2020, Li, Wen, Zhang",Ti3C2Tx,"Ti3C2Tx with –O, –OH, –F and –Cl surface terminations; terminations bonded to outer Ti layers","Review covers HF, MILD (LiF/HCl), NH4HF2, NaOH hydrothermal and electrochemical etching; headline 1500 F cm-3 result uses MILD-etched hydrogel","Few-layer / monolayer (delaminated), highlighted as preferred form for high performance","Not reported; review cites c-LP changes for some treatments (e.g., 20.2 to 25.4 Å on hydrazine treatment), but no single d-spacing for headline electrode",Not reported; review mentions various sizes across cited works but no single value for headline electrode,Not reported; no quantitative porosity for headline electrode and review notes pore characterization is generally lacking,Not reported,Not reported,Not reported,Discussed; commercial target >10 mg cm-2; review notes ~20% capacitance decrease at 10 mg cm-2 loading,3 M H2SO4 aqueous acidic electrolyte,"Not reported; review gives SSA values for selected derivatives only, not a single value for headline electrode",2 mV s-1,Not reported,517 F g-1 (best pure Ti3C2Tx value highlighted; K+ intercalation plus terminal group removal),1500 F cm-3 (best pure Ti3C2Tx hydrogel result highlighted); 900 F cm-3 for additive-free clay film,3440 mF cm-2 (highest reported in review for Ti3C2Tx/PDA composite at 13.6 mg cm-2)
10.1016/j.cej.2019.123329,"2019, Ma et al.",Ti3C2Tx,"Ti3C2Tx with –O, –OH and –F terminations; termination ratio –O:–OH:–F = 0.21:0.35:0.43, confirmed by XPS","MILD route: LiF/HCl etching of Ti3AlC2 MAX (1 g LiF + 20 mL 9 M HCl, 40 °C, 24 h), followed by sonication under Ar and vacuum filtration",Few-layer to single-layer after ultrasonic delamination; confirmed by SEM/TEM,1.28 nm from XRD (002) peak at 2θ = 6.87°; consistent with TEM,Not reported,Not reported,Not reported,Not reported,Not reported; cross-section SEM shown but thickness value not stated,"Not reported; electrode mass given as 50 mg per ~3 cm diameter film, but areal loading not explicitly stated",1 M NaCl for electrochemistry; 10 mM NaCl for CDI feed,2.1 m² g⁻¹,"1, 5, 10, 20 and 50 mV s⁻¹",100 mA g⁻¹,127.76 F g⁻¹ (≈31.94 mAh g⁻¹) at 100 mA g⁻¹ in 1 M NaCl,Not reported,Not reported
10.1007/s11771-022-4893-0,"2022, Min et al.",Ti3C2Tx (monolayer),"Ti3C2Tx with –O, –OH and –F surface terminations; Ti–O, Ti–OH and Ti–F bonds detected by XPS","HF etching route: 40% HF for 24 h at 25 °C, followed by absolute ethyl alcohol intercalation–delamination and vacuum freeze-drying",Monolayer; delaminated from multilayer Ti3C2Tx,"4.669 Å, d(002) from SAED for monolayer Ti3C2Tx; XRD (002) shifted from 9.52° to 5.07°",1.105–1.612 µm,"Not reported; no porosity % reported, only SSA and pore volume from BET","~2–4 nm (mesoporous), from pore size distribution; H3-type hysteresis indicates mesopores","Not reported; no impedance-based tortuosity modeling; only Rs, R1, C1 and W1 fitted from Nyquist",0.8 nm monolayer nanosheet thickness from AFM; multilayer thickness was 23.3 nm,"~1 mg total on glassy carbon working electrode, not areal; CDI electrode used ~200 mg on 100×100 mm plate",1.0 mol L-1 NaCl for CV; 1 g L-1 NaCl for EIS; 10–2000 mg L-1 NaCl for CDI,235.6 m² g⁻¹,10 mV s⁻¹,Not reported,"144.7 F g⁻¹ at 10 mV s⁻¹; 133.9, 125.5 and 118.2 F g⁻¹ at 20, 50 and 100 mV s⁻¹",Not reported,Not reported
10.3390/molecules30020241,"2025, Liu et al.",Ti3C2Tx,"Ti3C2Tx with –OH, –O (C–Ti–O, Ti–O) and –F surface terminations; confirmed by XPS and FTIR","MILD route: LiF/HCl etching of Ti3AlC2 (38 °C, 48 h), followed by ultrasonic fragmentation for 3 h under Ar atmosphere","Few-layer / delaminated nanosheets; TEM confirms 2D sheet morphology, but explicit layer count not stated","Not reported; XRD (002) peak position discussed qualitatively, but no numerical d-spacing value given","~250 nm (TCS-3); TCS-0 ≈1.3 µm, TCS-1 ≈600 nm, TCS-2 ≈400 nm","Not reported; no porosity % given, only SSA and pore diameter from N2 adsorption","4.81 nm, mesoporous pore-size distribution center for sonicated sample",Not reported,Not reported; film mass and electrode area given but no thickness measurement reported,"~1.6 mg cm-2, calculated from ~0.4 mg active material on 0.25 cm2 electrode; not explicitly stated as areal mass loading",H2SO4 aqueous electrolyte; concentration not explicitly stated in main text,19.898 m² g⁻¹,5 mV s⁻¹,1 A g⁻¹,658 F g⁻¹ at 1 A g⁻¹; 316 F g⁻¹ retained at 10 A g⁻¹,"Not reported; abstract wording is ambiguous, but units reported are F g⁻¹, not F cm⁻³",Not reported
10.1002/smll.202205947,"2022, Guo et al.","Ti3C2Tx (holey, H-Ti3C2Tx)","Ti3C2Tx with –OH, –O, –Cl and –F surface terminations; XPS confirms C–Ti–O and C–Ti–OH, and survey shows Ti, C, O, F and Cl","MILD route: LiF/HCl etching of Ti3AlC2 MAX (3.2 g LiF + 60 mL 9 M HCl, 35 °C, 24 h), followed by O2 reflux oxidation at 100 °C and HF removal of in-situ TiO2",Few-layer; ~2 nm thickness from AFM,Not reported numerically as d-spacing; (002) XRD peak shifted from 6.26° to 6.17° (2θ),1–3 µm,"Not reported; no BET porosity or mercury porosimetry, only TEM-based pore statistics on sheets",4.5 nm average in-plane nanopore diameter (range 2–10 nm),Not reported; no tortuosity modeling; ion transport discussed via τ0 from EIS only,10–84 µm studied; 25 µm used for primary comparisons,1.63–6.41 mg cm-2,3 M H2SO4 aqueous electrolyte,Not reported,3 mV s⁻¹,0.5 A g⁻¹,"339 F g⁻¹ (H-Ti3C2Tx-40) at 0.5 A g⁻¹, 25 µm film; 196 F g⁻¹ at 50 A g⁻¹","446 F cm⁻³ (H-Ti3C2Tx-25 at 10 µm, 1 A g⁻¹); 419/291/214 F cm⁻³ at 25/50/84 µm",Not reported
Not reported,"Not reported, Chen et al.",V2CTx/Ti3C2Tx composite; best electrode V/T-30% (30 wt% V2CTx),"Vanadium carbide (V2C) particles plus titanium carbide (Ti3C2) sheets with –F, –O and –OH surface terminations; Tx defined in introduction",LiF/HCl MILD etching for Ti3C2Tx; NaF/HCl etching at 90 °C for 72 h for V2CTx; vacuum filtration to form binder-free composite film,Delaminated few-layer Ti3C2Tx matrix plus multilayer V2CTx pillars; stated as d-Ti3C2Tx and ml-V2CTx,"Not reported; XRD (002) peak shift from 6.4° to 6.3° noted, but d-spacing value not calculated",Not reported; SEM/TEM show large-sized lamellar morphology but no quantitative lateral dimension,Not reported; N2 isotherms mentioned but porosity % not stated in main text,"Not reported; described qualitatively as large-sized mesoporous, but no numerical value in main text","Not reported; EIS reports Rct, Rw and Rs but no tortuosity value modeled",Not reported; cross-sectional SEM shown but film thickness not quantified,Not reported,1 M H2SO4 for three-electrode testing; 3 M H2SO4 for symmetric supercapacitor,Not reported; N2 adsorption–desorption performed but BET value not given in main text,2 mV s⁻¹,1 A g⁻¹,356 F g⁻¹ for V/T-30% film at 2 mV s⁻¹ in 1 M H2SO4,Not reported,Not reported
Not reported,"2022, Yang et al.",Ti3C2Tx,"Ti3C2Tx with –OH and –F surface terminations; confirmed by FTIR (O–H at 3431 cm⁻¹, hydroxyl at 1620 cm⁻¹, C–F at 1108 cm⁻¹) and XPS","Sacrificial PS-template method plus in-situ PANI polymerization; PS removed at 400 °C for 2 h, and aniline polymerized with APS in 0.1 M HCl at 4 °C for 12 h","Few-layer; few-layered structures after ultrasonic treatment shown by SEM/TEM, but no explicit count","14.4692 Å for composite vs 13.5896 Å for pristine Ti3C2Tx, from XRD (002); expansion of 0.8796 Å",Not reported,"Not reported; only SSA and pore diameter reported from BET, no porosity % stated","23.45 nm average; distribution at 52.42, 25.76 and 16.07 nm from BJH N2 adsorption",Not reported,Not reported; electrode coated on Ni foam but thickness not given,"Not reported; only mass ratio given as 85% active material, 5% acetylene black and 10% PVDF; no mg cm-2 value",1 M NaCl for CDI/electrochemistry; 1 M KOH for electrochemistry; CDI uses 500 mg L-1 NaCl feed,74 m² g⁻¹,10 mV s⁻¹,Not reported,102 F g⁻¹ in 1 M NaCl per abstract/conclusion; 125.85 F g⁻¹ in 1 M NaCl in results; 515.75 F g⁻¹ in 1 M KOH,Not reported,Not reported
Not reported,"2022, Zhang et al.",Ti3C2Tx / g-C3N4 heterostructure (Ti3C2Tx/g-C3N4-2),"Ti3C2Tx with –OH and =O surface terminations; XPS O 1s shows enhanced Ti–C–(OH)x, and Ti–C–Ox peak disappears after heterostructure formation",MILD route: LiF/HCl etching for Ti3C2Tx; g-C3N4 from thermal polymerization of urea; vacuum-assisted filtration/self-assembly of Ti3C2Tx + g-C3N4 into film,"Few-layer / delaminated Ti3C2Tx, described as few-layered after MILD delamination","0.3315 nm lattice fringe from HRTEM; XRD (002) shifted from 6.48° to ~6.16° (2θ), indicating increased interlayer spacing",Not reported,Not reported,Not reported,Not reported; EIS performed but no tortuosity modeling discussed,Not reported; cross-sectional SEM shown but no numerical thickness reported,Not reported; electrode area 1 × 1.5 cm stated but no mg cm-2 value reported,1 M H2SO4 for three-electrode testing; PVA/H2SO4 gel for solid-state symmetric device,Not reported,5 mV s⁻¹,1 A g⁻¹,414 F g⁻¹ for Ti3C2Tx/g-C3N4-2 (3% g-C3N4) at 1 A g⁻¹ in 1 M H2SO4,Not reported,Not reported; device-level energy/power density reported instead (23.98 Wh kg⁻¹ at 139.66 W kg⁻¹)
Not reported,"2022, Murugesan & Nagamuthu Raja",Ti3C2Tx,"Ti3C2Tx with –OH, –F, –O and =O surface terminations; confirmed by XPS (Ti 2p, C 1s, O 1s and F 1s)","Direct HF etching: 30 wt% HF for 5 h at room temperature, 750 rpm; 250 mg Ti3AlC2 in 50 mL HF",Multilayer; FESEM shows distinctly separated layers post-etching,10.1 Å from XRD (002) peak; expanded from 9.8 Å for MAX phase,Not reported,Not reported,Not reported,Not reported,"Not reported; slurry coated by doctor blade, but thickness not specified",1 mg cm⁻²; 1 mg active material on 1×1 cm² grafoil sheet,3 M KOH (best); 3 M Na2SO4 compared,Not reported,5 mV s⁻¹,2 A g⁻¹,92 F g⁻¹ in 3 M KOH at 2 A g⁻¹; 75 F g⁻¹ in 3 M Na2SO4,Not reported,Not reported
10.1016/j.ceramint.2018.05.055,"2018, Ramachandran et al.",Not applicable,Cobalt metal-organic framework on Ni foam; Co2+/Co3+ redox; -OH surface groups,In-situ hydrothermal at 120C for 12 h in DMF with Co(NO3)2.6H2O and H3BTC,Not reported,Not reported,~5 um (microsphere diameter),Not reported,27.99 nm,Not reported,Not reported,2.9 +/- 0.1 mg,3 M KOH,3.431 m2 g-1,2 mV s-1,3 mA cm-2,2872.5 F g-1,Not reported,8.61 F cm-2
10.1016/j.ceramint.2018.05.055,"2018, Ramachandran et al.",Ti3C2Tx,Ti3C2 with -OH and -F terminations; combined with Co-MOF on Ni foam; intercalation pseudocapacitance,HF etching of Ti3AlC2 at 50C for 36 h; in-situ hydrothermal with Co-MOF at 120C for 12 h,Multilayer,Not reported,Not reported,Not reported,14.79 nm,Not reported,Not reported,5 +/- 0.1 mg,3 M KOH,14.012 m2 g-1,2 mV s-1,3 mA cm-2,3741 F g-1,Not reported,18.7 F cm-2
10.1002/aenm.201502290,"2016, Come et al.",Ti3C2Tx,Ti3C2(OH/O/F),"HF etching of Ti3AlC2, DMSO intercalation, sonication, vacuum filtration to free-standing paper",Not reported,Not reported,Not reported,Not reported,Not reported,Not reported,2 μm,Not reported,1 M Li2SO4 (aqueous),Not reported,5 mV s⁻¹ (pre-cycling); 2 mV s⁻¹ (in-situ CR-AFM scans),Not reported,Not reported,Not reported,Not reported
10.1002/aenm.201502290,"2016, Come et al.",Ti3C2Tx,Ti3C2(OH/O/F),"HF etching of Ti3AlC2, DMSO intercalation, sonication, vacuum filtration to free-standing paper",Not reported,Not reported,Not reported,Not reported,Not reported,Not reported,2 μm,Not reported,0.5 M K2SO4 (aqueous),Not reported,5 mV s⁻¹ (pre-cycling); 2 mV s⁻¹ (in-situ CR-AFM scans),Not reported,Not reported,Not reported,Not reported
10.1002/aelm.201800179,"2018, Huang et al.",Ti₃C₂Tₓ,"Ti: 32.4%, C: 35.6%, O: 19.9%, F: 12.1% (XPS)",HCl/LiF selective etching of Ti₃AlC₂ MAX phase at 40°C for 45 h; vacuum-assisted filtration of colloidal ink,Not reported,2.04 nm,Not reported,Not reported,Not reported,Not reported,4 µm,Not reported,PVA/H₂SO₄ gel,Not reported,"5, 10, 20, 50, 80, 100 mV s⁻¹","0.25, 0.5, 1.0, 2.5, 5.0 mA cm⁻²",Not reported,183 F cm⁻³ at 0.25 mA cm⁻²,73 mF cm⁻² at 0.25 mA cm⁻² (two-electrode)
10.1002/aelm.201800179,"2018, Huang et al.",Ti₃C₂Tₓ,"Ti: 32.4%, C: 35.6%, O: 19.9%, F: 12.1% (XPS)",HCl/LiF selective etching of Ti₃AlC₂ MAX phase at 40°C for 45 h; vacuum-assisted filtration of colloidal ink,Not reported,2.04 nm,Not reported,Not reported,Not reported,Not reported,11 µm,Not reported,PVA/H₂SO₄ gel,Not reported,"5, 10, 20, 50, 80, 100 mV s⁻¹","0.25, 0.5, 1.0, 2.5, 5.0 mA cm⁻²",Not reported,122 F cm⁻³ at 0.25 mA cm⁻²,134 mF cm⁻² at 0.25 mA cm⁻² (two-electrode); 292 mF cm⁻² (single electrode)
10.1002/aelm.201800179,"2018, Huang et al.",Ti₃C₂Tₓ,"Ti: 32.4%, C: 35.6%, O: 19.9%, F: 12.1% (XPS)",HCl/LiF selective etching of Ti₃AlC₂ MAX phase at 40°C for 45 h; vacuum-assisted filtration of colloidal ink,Not reported,2.04 nm,Not reported,Not reported,Not reported,Not reported,21 µm,Not reported,PVA/H₂SO₄ gel,Not reported,"5, 10, 20, 50, 80, 100 mV s⁻¹","0.25, 0.5, 1.0, 2.5, 5.0 mA cm⁻²",Not reported,162 F cm⁻³ at 0.25 mA cm⁻²; 732 F cm⁻³ (single electrode),340 mF cm⁻² at 0.25 mA cm⁻² (two-electrode); 1360 mF cm⁻² (single electrode)
10.1007/s13391-016-6088-z,"2016, Wang et al.",Ti₃C₂Tₓ,"Ti₃C₂ with –O, –OH, –F surface terminations","Hydrothermal etching with NH₄F (150 °C, 24 h)",Not reported,12.46 Å,Not reported,Not reported,18.26 nm,Not reported,0.12 mm,Not reported,3 M KOH,47.25 m² g⁻¹,1–40 mV s⁻¹,2 A g⁻¹,Not reported,141 F cm⁻³,Not reported
10.1016/j.nanoen.2019.103991,"2019, Allah et al.",Ti3C2Tx,"Ti3C2 with -OH, -F, =O terminations hybridized with N-doped ordered mesoporous carbon (NOMC); N-6 (21%), N-5, N-Q, N-X (26%) species confirmed by XPS","HF etching of Ti3AlC2 (60°C, 18h) + TMAOH delamination (RT, 18h) + sonication (2h); PMF/P123 micelle self-assembly on MXene surface; hydrothermal 130°C, 20h; carbonization 900°C, 4h, N2 atmosphere, ramping rate 5°C min-1",Delaminated (exfoliated single/few-layer nanosheets),"Not reported for MXene layers (MXene (002) peak absent in hybrid — restacking inhibited by NOMC); NOMC mesopore periodicity: 8.03 nm (low-angle XRD, 2θ=1.1°)","Several micrometers lateral (SEM, Fig. S1); individual layer thickness: NOMC 10-30 nm, Ti3C2Tx 10-15 nm (cross-section TEM, Fig. 2c)",Not reported,Not reported (micropores + mesopores confirmed by NLDFT; no single peak diameter stated),Not reported,Not reported (full electrode film thickness not stated; individual layer thicknesses from TEM only),"~1 mg cm-2 (calculated from 2 mg/400 µL ink, 200 µL deposited on 1×1 cm2 graphite paper)","3 M KOH (aqueous, three-electrode system)",1023 m2 g-1 (BET),5 mV s-1 (CV comparison condition),1 A g-1 (GCD condition for best capacitance),329 F g-1 at 1 A g-1 (three-electrode); 276 F g-1 at 1 A g-1 (symmetric cell),823 F cm-3 at 1 A g-1 (three-electrode); 690 F cm-3 at 1 A g-1 (symmetric cell),Not reported
10.1016/j.nanoen.2019.103991,"2019, Allah et al.",Ti3C2Tx,"Ti3C2 with surface terminations (-OH, -F, =O); as-prepared delaminated form used as electrode (no calcination step)","HF etching of Ti3AlC2 (60°C, 18h) + TMAOH delamination + sonication; no NOMC step",Delaminated (exfoliated single/few-layer nanosheets),Not reported explicitly; (002) peak at ~6° 2theta in wide-angle XRD (d-spacing in nm not stated in paper),"Several micrometers (lateral, from SEM)",Not reported,Mesopores only (from interlayer space); no explicit diameter value given,Not reported,Not reported,"~1 mg cm-2 (calculated from same ink preparation: 2 mg/400 µL ink, 200 µL on 1×1 cm2)","3 M KOH (aqueous, three-electrode system)",149 m2 g-1 (BET),5 mV s-1 (CV comparison condition),1 A g-1 (GCD condition),230 F g-1 at 1 A g-1; retains 25% (57.5 F g-1) at 50 A g-1,Not reported,Not reported
10.1016/j.nanoen.2019.103991,"2019, Allah et al.",N/A (carbon only),Nitrogen-doped ordered mesoporous carbon spheres (20-100 nm); N-doping from melamine precursor; no MXene component,"PMF/P123 micelle self-assembly (without Ti3C2Tx) + hydrothermal 130°C, 20h; carbonization 900°C, 4h, N2 atmosphere, ramping rate 5°C min-1","Not applicable (spherical morphology, 20-100 nm diameter)",Not applicable,"20-100 nm sphere diameter (SEM, Fig. S5)",Not reported,Not reported (ordered mesopores confirmed by structure; no explicit value for spheres),Not reported,Not reported,"~1 mg cm-2 (calculated from same ink preparation: 2 mg/400 µL ink, 200 µL on 1×1 cm2 graphite paper)","3 M KOH (aqueous, three-electrode system)",Not reported (BET not reported separately for NOMC spheres),"5 mV s-1 (CV comparison, Fig. S11a)",1 A g-1 (GCD condition),285 F g-1 at 1 A g-1; retains 24% (68.4 F g-1) at 50 A g-1,Not reported,Not reported
10.1039/C6NR01462C,"2016, Mashtalir et al.",Ti₃C₂Tₓ,"Ti₃C₂ with –OH, –F, =O surface terminations","HF etching of Ti₃AlC₂ MAX phase (50% HF aq., RT, 18 h); washed 6–8× with DI water to pH ≈ 6; filtered through polypropylene membrane, washed with ethanol, dried under vacuum (<10 Torr, RT, 24 h)",Multilayer,20.2 Å (c-lattice parameter from XRD (0002) peak),Not reported (lateral dimensions not quantified; SEM images shown only),Not reported,Not reported,Not reported,70 µm,Not reported,1 M H₂SO₄ (aq.),Not reported,1–100 mV s⁻¹,"0.1, 1, 10 A g⁻¹",Not reported (shown as reference curve in Fig. 4b only; ~3× lower than HM-treated; no explicit value given),Not reported,Not reported
10.1039/C6NR01462C,"2016, Mashtalir et al.",Ti₃C₂Tₓ/N₂H₄,Ti₃C₂ with reduced –OH/–F terminations; intercalated N₂H₄ monolayer; ~46% of initial H content retained (by INS),"HF etching of Ti₃AlC₂ MAX phase (50% HF aq., RT, 18 h); wet powder suspended in hydrazine monohydrate (HM:MXene = 10:1 wt), stirred 24 h at RT; filtered, washed with ethanol, dried under vacuum (<10 Torr, RT, 24 h)",Multilayer; ~100 nm-thick lamellas after intercalation (SEM); crystalline size along c = 20.4 nm (Scherrer formula),25.4 Å (c-lattice parameter from XRD (0002) peak after HM treatment; increased from 20.2 Å),Not reported (lateral dimensions not quantified; SEM images shown only),Not reported,Not reported,Not reported,70 µm,Not reported,1 M H₂SO₄ (aq.); 0.5 M K₂SO₄ (aq.); 1 M LiClO₄ in EC:DMC (1:1 v/v),Not reported,1–100 mV s⁻¹,"0.1, 1, 10 A g⁻¹ (GCD); 5 A g⁻¹ (cycling stability test, Fig. 4c)","215 F g⁻¹ (GCD at 5 A g⁻¹, 1 M H₂SO₄, from results section); 250 F g⁻¹ (stated in abstract, acidic electrolyte)","250 F cm⁻³ (GCD at 5 A g⁻¹, 1 M H₂SO₄)",Not reported
10.1039/C8TA05807E,"2018, VahidMohammadi et al.",Ti3C2Tx,"Ti3C2 with -OH, -F, =O terminations",MILD (LiF/HCl etching),Delaminated (single-layer),12.78 Å (c-LP = 25.56 Å),Not reported,Not reported,Not reported,Not reported,3.5 µm,1.27 mg cm-2,3 M H2SO4,Not reported,20 mV s-1,Not reported,340 F g-1,Not reported,Not reported
10.1039/C8TA05807E,"2018, VahidMohammadi et al.",Ti3C2Tx,"Ti3C2 with -OH, -F, =O terminations",MILD (LiF/HCl etching),Delaminated (single-layer),12.78 Å (c-LP = 25.56 Å),Not reported,Not reported,Not reported,Not reported,10 µm,3.40 mg cm-2,3 M H2SO4,Not reported,20 mV s-1,Not reported,262 F g-1,Not reported,Not reported
10.1039/C8TA05807E,"2018, VahidMohammadi et al.",Ti3C2Tx/PANI,"Ti3C2Tx + PANI (~3.2 wt%); -OH, -F, =O terminations",MILD + oxidant-free in situ PANI polymerization,Delaminated (single-layer),13.53 Å (c-LP = 27.05 Å; +0.75 Å vs pristine),Not reported,Not reported,Not reported,Not reported,4 µm,1.34 mg cm-2,3 M H2SO4,Not reported,2 mV s-1,Not reported,503 F g-1,1682 F cm-3,Not reported
10.1039/C8TA05807E,"2018, VahidMohammadi et al.",Ti3C2Tx/PANI,"Ti3C2Tx + PANI (~3.2 wt%); -OH, -F, =O terminations",MILD + oxidant-free in situ PANI polymerization,Delaminated (single-layer),13.53 Å (c-LP = 27.05 Å; +0.75 Å vs pristine),Not reported,Not reported,Not reported,Not reported,13 µm,3.3 mg cm-2,3 M H2SO4,Not reported,2 mV s-1,Not reported,458 F g-1,1163 F cm-3,Not reported
10.1039/C8TA05807E,"2018, VahidMohammadi et al.",Ti3C2Tx/PANI,"Ti3C2Tx + PANI (~3.2 wt%); -OH, -F, =O terminations",MILD + oxidant-free in situ PANI polymerization,Delaminated (single-layer),13.53 Å (c-LP = 27.05 Å; +0.75 Å vs pristine),Not reported,Not reported,Not reported,Not reported,20 µm,5.03 mg cm-2,3 M H2SO4,Not reported,10 mV s-1,Not reported,~325 F g-1,1129 F cm-3,2.26 F cm-2
10.1039/C8TA05807E,"2018, VahidMohammadi et al.",Ti3C2Tx/PANI,"Ti3C2Tx + PANI (~3.2 wt%); -OH, -F, =O terminations",MILD + oxidant-free in situ PANI polymerization,Delaminated (single-layer),13.53 Å (c-LP = 27.05 Å; +0.75 Å vs pristine),Not reported,Not reported,Not reported,Not reported,45 µm,13.84 mg cm-2,3 M H2SO4,Not reported,2 mV s-1,Not reported,371 F g-1,1141 F cm-3,Not reported
10.1039/C8TA05807E,"2018, VahidMohammadi et al.",Ti3C2Tx/PANI,"Ti3C2Tx + PANI (~3.2 wt%); -OH, -F, =O terminations",MILD + oxidant-free in situ PANI polymerization,Delaminated (single-layer),13.53 Å (c-LP = 27.05 Å; +0.75 Å vs pristine),Not reported,Not reported,Not reported,Not reported,90 µm,23.82 mg cm-2,3 M H2SO4,Not reported,2 mV s-1,Not reported,336 F g-1,~889 F cm-3,~8 F cm-2
10.1016/j.electacta.2017.03.073,2017; Lorencova et al.,Ti3C2Tx,"Ti3C2 with =O, -OH, -F surface terminations",HF etching (50 wt%) of Ti3AlC2 + DMSO intercalation + sonication (1 min),Multi-layer / delaminated; monolayer thickness 1.1 +/- 0.1 nm,"14.5 Ang (XRD, 2theta=6.09 deg, exfoliated); 9.28 Ang (2theta=9.52 deg, non-exfoliated)",123 +/- 7 nm (AFM),Not reported,Not reported,Not reported,7.8 +/- 0.8 nm (AFM film height),Not reported,0.1 M phosphate buffer pH 7.0 (aqueous),Not reported; real surface area 13.3 mm2 by Cottrell eq.,100 mV/s (CV),596 mA cm-2 mM-1 (H2O2 sensitivity at -500 mV),Not reported,Not reported,Not reported
10.1016/j.electacta.2017.03.073,2017; Lorencova et al.,oTi3C2Tx (oxidized),"Ti3C2 with increased =O/-OH, reduced -F; TiO2 domains on surface (F: 18.8% -> 3.8 at.%; Ti: 9.2% -> 4.4 at.% by XPS)","Electrochemical oxidation of Ti3C2Tx via LSV (0 to +500 mV, 100 mV/s) in 0.1 M PB pH 7.0",Multi-layer / delaminated (reduced thickness); monolayer thickness 0.9 +/- 0.1 nm,Not reported (no separate XRD for oxidized form; structure disrupted by oxidation),Not reported,Not reported,Not reported,Not reported,2.2 +/- 0.9 nm (AFM; decreased vs. pristine due to TiO2 dissolution),Not reported,0.1 M phosphate buffer pH 7.0 (aqueous),Not reported; Rq roughness 0.2 nm (vs. 1.6 nm for pristine) by AFM,100 mV/s (CV),330 mA cm-2 at -590 mV (ORR in 0.1 M H2SO4; inferior to pristine 500 mA cm-2),Not reported,Not reported,Not reported
10.1016/j.flatc.2018.01.001,2018; Wang et al.,Ti3C2Tx,"Ti3C2 with -F (trace), -OH, =O terminations; NaOH partially removes -F and intercalates Na+ between layers","HF etching of Ti3AlC2 (48% HF, 50°C, 24 h) followed by 1 M NaOH intercalation/exfoliation (24 h)",Multilayer (total thickness 2-5 µm by SEM),1.11 nm (HRTEM); c-lattice 23.15 Å (XRD 002 peak at 7.2°),Not reported,Not reported,Not reported,Not reported,Not reported,Not reported,1 M NaCl (aqueous),Not reported (lower than Ar-plasma sample; relative comparison in Fig. S2 only),2 mV s-1,Not reported,~100 F g-1 (approx. from Fig. 5c at 2 mV s-1),~300 F cm-3 (approx. from Fig. 5d at 2 mV s-1),Not reported
10.1016/j.flatc.2018.01.001,2018; Wang et al.,Ti3C2Tx (TiO2@Ti3C2Tx after plasma),Ti3C2 core (>200 nm depth) with TiO2 and amorphous carbon surface layer (~200 nm); -F terminals fully removed; -OH/=O increased,"HF etching → 1 M NaOH intercalation → Ar plasma (400 W, 650°C, 15 min, 10-4 mbar, 400 sccm Ar)",Few-layer (further delaminated vs NaOH sample; c-lattice 25.30 Å),1.23 nm (HRTEM); c-lattice 25.30 Å (XRD 002 peak),Not reported,Not reported,Not reported,Not reported,Not reported,Not reported,1 M NaCl (aqueous),Not reported (higher than NaOH sample; relative comparison in Fig. S2 only),2 mV s-1,Not reported,~200 F g-1 (approx. from Fig. 5c at 2 mV s-1),~550 F cm-3 (approx. from Fig. 5d at 2 mV s-1),Not reported
10.1088/0957-4484/27/17/172001,"2016, Yoon et al.",Ti₃C₂Tₓ,"Ti₃C₂ with –OH, –F, =O terminations",HF etching of Ti₃AlC₂ MAX phase,Multilayer (~10 layers average),20 Å,Not reported,Not reported,Not reported,Not reported,Not reported,Not reported,1 M KOH; 1 M NaOH,>30 m² g⁻¹,Not reported,Not reported,Not reported,>350 F cm⁻³,Not reported
10.1088/0957-4484/27/17/172001,"2016, Yoon et al.",Ti₃C₂Tₓ,"Ti₃C₂ with –OH, –F, =O; clay-like with intercalated water molecules",LiF/HCl etching (safer HF alternative),Multilayer; rolled into dense film,27–28 Å,Not reported,Not reported,Not reported,Not reported,Varies; packing density 2.2–3.8 g cm⁻³,Not reported,1 M H₂SO₄,Not reported,2 mV s⁻¹,Not reported,Not reported,900 F cm⁻³,Not reported
10.1088/0957-4484/27/17/172001,"2016, Yoon et al.",Ti₃C₂Tₓ / PVA composite,Ti₃C₂Tₓ with polyvinyl alcohol (PVA); zeta potential −39.5 mV,MXene/PVA nanocomposite via cationic polymer interaction,Not reported,Not reported,Not reported,Not reported,Not reported,Not reported,Not reported,Not reported,KOH,Not reported,2 mV s⁻¹,Not reported,Not reported,~500 F cm⁻³,Not reported
10.1088/0957-4484/27/17/172001,"2016, Yoon et al.",Ti₃C₂Tₓ / SWNT composite,Ti₃C₂Tₓ with single-walled CNTs as interlayer spacers,Alternating vacuum filtration of MXene and SWNT dispersion,Few-layer / delaminated MXene sheets,Not reported,Not reported,Not reported,Not reported,Not reported,Not reported,Not reported,Not specified,Not reported,2 mV s⁻¹,5 A g⁻¹,Not reported,390 F cm⁻³ (MXene/SWNTs); 350 F cm⁻³ (MXene/CNTs),Not reported
10.1088/0957-4484/27/17/172001,"2016, Yoon et al.",Ti₃C₂Tₓ / rGO composite,Ti₃C₂Tₓ with reduced graphene oxide (rGO) as additive/spacer,Vacuum filtration of MXene/rGO dispersion,Delaminated / few-layer MXene,Not reported,Not reported,Not reported,Not reported,Not reported,Not reported,Not reported,Not specified,Not reported,Not reported,Not reported,Not reported,435 F cm⁻³,Not reported
10.1016/j.electacta.2017.01.025,"2017, Lu et al.",Ti3C2Tx,"Ti3C2 with -OH, -F, =O terminations",HF chemical etching of Ti3AlC2,Multilayer (layered structure),9.5508 nm (XRD (002) peak),Not reported,Not reported,Not reported,Not reported,Not reported,Not reported,1 M KOH,8.2 m2/g (cited from Zhu et al. [28]),10 mV/s,1 A/g,66.4 F/g at 10 mV/s,Not reported,Not reported
10.1016/j.electacta.2017.01.025,"2017, Lu et al.",Ti3C2Tx,"Ti3C2Tx with TiO2 nanoparticles (anatase, 40-70 nm)","In situ hydrothermal oxidation at 180°C, 24 h, pH 0.5",Layered (retains Ti3C2Tx structure),9.6651 nm (XRD (002) shifted to lower angle after oxidation),Not reported,Not reported,Not reported,Not reported,Not reported,Not reported,1 M KOH,"15.5 m2/g (BET, N2 adsorption-desorption)",10 mV/s,1 A/g,99.7 F/g at 10 mV/s,Not reported,Not reported
10.1016/j.electacta.2017.01.025,"2017, Lu et al.",Ti3C2Tx,"Ti3C2Tx with TiO2 nanoparticles and PANI nanoflakes; XPS confirms Ti-C, TiO2, quinoid imine (-N=), benzenoid amine (-NH-) groups","Hydrothermal oxidation (180°C, 24 h) + in situ oxidative polymerization of aniline with APS at 0-2°C, 6 h",Hierarchical layered (thicker than pristine Ti3C2Tx due to PANI loading),Not reported (ternary d-value not stated explicitly),PANI nanoflakes: tens of nm; TiO2 nanoparticles: 40-70 nm (SEM/TEM),Not reported,"4, 7, 17, 32 nm (four BJH peaks; mesoporous)",Not reported,Not reported,Not reported,1 M KOH,"36.3 m2/g (BET, N2 adsorption-desorption)",10 mV/s,0.5 A/g,188.3 F/g at 10 mV/s (CV); 108.9 F/g at 0.5 A/g (GCD),Not reported,435.4 mF/cm2 at 0.5 A/g
Not reported,"2019; Habib, I.",Ti₂CTₓ,"Ti₂C with –F, =O, –OH surface terminations; O-dominant over F","LiF/HCl etching of Ti₂AlC MAX phase; 40–45°C, 96 h",Multilayer,6.86 ± 0.5 and 6.43 ± 0.2 Å (two (002) peaks at 2θ = 7.5° and 8°),Not reported,Not reported,Not reported,Not reported,Not reported,3.28 ± 0.005 mg (total electrode on 12 mm carbon paper; not area-normalised),1 M H₂SO₄ (aqueous),18 ± 0.2 m² g⁻¹ (BET measured),5–200 mV s⁻¹,0.25–5 A g⁻¹,103.98 ± 0.16 F g⁻¹ at 0.25 A g⁻¹ (2-electrode symmetric T-type Swagelok),Not reported,Not reported
Not reported,"2019; Habib, I.",Ti₂CTₓ/OLC (5 wt%),"Ti₂C with –F, =O, –OH terminations; 5 wt% OLC (partially graphitised sp² carbon, synthesised at 1300°C)","LiF/HCl etching of Ti₂AlC + OLC mixed 95:5 (MX:OLC) in NMP, sonicated 4 h, vacuum dried",Multilayer; OLC intercalated between layers (confirmed by Raman and XPS),Not reported,Not reported,Not reported,Not reported,Not reported,Not reported,3.04 ± 0.005 mg (total electrode on 12 mm carbon paper; not area-normalised),1 M H₂SO₄ (aqueous),37 m² g⁻¹ (estimated upper bound from OLC weight fraction; not measured),5–200 mV s⁻¹,0.25–5 A g⁻¹,147.71 ± 0.24 F g⁻¹ at 0.25 A g⁻¹ (2-electrode symmetric T-type Swagelok),Not reported,Not reported
Not reported,"2019; Habib, I.",Ti₂CTₓ/OLC (10 wt%),"Ti₂C with –F, =O, –OH terminations; 10 wt% OLC (partially graphitised sp² carbon, synthesised at 1300°C)","LiF/HCl etching of Ti₂AlC + OLC mixed 90:10 (MX:OLC) in NMP, sonicated 4 h, vacuum dried",Multilayer; OLC intercalation confirmed by Raman,Not reported,Not reported,Not reported,Not reported,Not reported,Not reported,3.28 ± 0.005 mg (total electrode on 12 mm carbon paper; not area-normalised),1 M H₂SO₄ (aqueous),55 m² g⁻¹ (estimated upper bound from OLC weight fraction; not measured),5–200 mV s⁻¹,0.25–5 A g⁻¹,91.53 ± 0.14 F g⁻¹ at 0.25 A g⁻¹ (2-electrode symmetric T-type Swagelok),Not reported,Not reported
10.1002/smll.201804732,"2019, Zhang et al.",Ti₃C₂Tₓ,"Ti₃C₂ with –OH, –F, =O terminations","MILD (LiF/HCl etching of Ti₃AlC₂ at 35°C, 24h)",Delaminated (few-layer),39.3 Å (from SAXS (002) peak; expanded due to PEDOT:PSS intercalation),"~1.3 µm (lateral width, AFM)",Not reported,Not reported,Not reported,Not reported,Not reported,1 M H₂SO₄ (3-electrode); PVA/H₂SO₄ gel (FSC device),Not reported,5 mV s⁻¹,2 A cm⁻³,"~400 F g⁻¹ (at 5 mV s⁻¹, from Fig. 3d)","614.5 F cm⁻³ (at 5 mV s⁻¹, 3-electrode)",Not reported
10.1002/smll.201804732,"2019, Zhang et al.",Ti₃C₂Tₓ,"Ti₃C₂ with –OH, –F, =O terminations","MILD (LiF/HCl etching of Ti₃AlC₂ at 35°C, 24h)",Delaminated (few-layer),~39.3 Å (SAXS (002) peak at same qy = 0.16 Å⁻¹ as M7P3),"~1.3 µm (lateral width, AFM; same MXene source)",Not reported,Not reported,Not reported,Not reported,Not reported,1 M H₂SO₄ (3-electrode),Not reported,5 mV s⁻¹,Not reported,Not reported,Not reported (trend shown in Fig. S7c only),Not reported
10.1002/smll.201804732,"2019, Zhang et al.",Ti₃C₂Tₓ,"Ti₃C₂ with –OH, –F, =O terminations","MILD (LiF/HCl etching of Ti₃AlC₂ at 35°C, 24h)",Delaminated (few-layer),Not reported,"~1.3 µm (lateral width, AFM; same MXene source)",Not reported,Not reported,Not reported,Not reported,Not reported,1 M H₂SO₄ (3-electrode),Not reported,5 mV s⁻¹,Not reported,Not reported,Not reported (trend shown in Fig. S7c; lowest among MxPy fibers),Not reported
10.1002/smll.201804732,"2019, Zhang et al.",N/A (pure PEDOT:PSS reference),"Poly(3,4-ethylenedioxythiophene):polystyrene sulfonate (PH1000, ~12 mg mL⁻¹)",Wet-spinning into H₂SO₄ coagulation bath; no MXene,N/A (polymer fiber),"3.4 Å (d(010) π–π stacking of PEDOT thiophene rings, WAXS)",N/A (polymer; not applicable),Not reported,Not reported,Not reported,Not reported,Not reported,1 M H₂SO₄ (3-electrode),Not reported,5 mV s⁻¹,Not reported,Not reported,74.6 F cm⁻³ (at 5 mV s⁻¹; reference baseline),Not reported
10.1016/j.jallcom.2018.11.172,"2019, Wang et al.",Ti3C2Tx,"Ti3C2 with -O, -OH, -F terminations",LiF/HCl etching + delamination,Delaminated (few-layer),24.4 Å,200 nm – 2 µm,Not reported,Not reported,Not reported,Not reported,2.31 mg cm⁻²,1 M H2SO4,Not reported,2 mV s⁻¹,8 mA cm⁻²,218 F g⁻¹,Not reported,506 mF cm⁻²
10.1016/j.jallcom.2018.11.172,"2019, Wang et al.",Ti3C2Tx/PDA-2,Ti3C2Tx + 2 wt% polydopamine,In situ oxidation polymerization of DA on Ti3C2Tx,Delaminated + PDA intercalated,28.9 Å,200 nm – 2 µm,Not reported,Not reported,Not reported,Not reported,2.35 mg cm⁻²,1 M H2SO4,Not reported,2 mV s⁻¹,8 mA cm⁻²,220 F g⁻¹,Not reported,517 mF cm⁻²
10.1016/j.jallcom.2018.11.172,"2019, Wang et al.",Ti3C2Tx/PDA-5,Ti3C2Tx + 5 wt% polydopamine,In situ oxidation polymerization of DA on Ti3C2Tx,Delaminated + PDA intercalated,31.1 Å,200 nm – 2 µm,Not reported,Not reported,Not reported,Not reported,2.58 mg cm⁻²,1 M H2SO4,Not reported,2 mV s⁻¹,8 mA cm⁻²,238 F g⁻¹,Not reported,614 mF cm⁻²
10.1016/j.jallcom.2018.11.172,"2019, Wang et al.",Ti3C2Tx/PDA-10,Ti3C2Tx + 10 wt% polydopamine,In situ oxidation polymerization of DA on Ti3C2Tx,Delaminated + PDA intercalated,35.5 Å,200 nm – 2 µm,Not reported,Not reported,Not reported,12.6 µm,2.75 mg cm⁻²,1 M H2SO4,Not reported,2 mV s⁻¹,8 mA cm⁻²,260 F g⁻¹,Not reported,715 mF cm⁻²
10.1016/j.nanoen.2017.06.009,2017; Wen et al.,Ti₃C₂Tₓ,"Ti₃C₂ with –OH, –F terminations; 15.5 at.% F, 27.1 at.% O","HF etching of Ti₃AlC₂ (50 w/w%, 3 h, RT)",Multilayer,0.96 nm,Not reported,Not reported,Not reported,Not reported,Not reported,3–4 mg cm⁻²,1 M H₂SO₄ / 1 M MgSO₄,Not reported,1 mV s⁻¹,Not reported,34 F g⁻¹ (H₂SO₄); 52 F g⁻¹ (MgSO₄),Not reported,Not reported
10.1016/j.nanoen.2017.06.009,2017; Wen et al.,N-Ti₃C₂Tₓ,"Ti₃C₂ with N at C sites; –OH, –F terminations; 1.7 at.% N, 13.5 at.% F","NH₃ annealing of HF-etched Ti₃C₂Tₓ at 200°C, 2 h, 100 ml/min",Multilayer,1.23 nm,Not reported,Not reported,Not reported,Not reported,Not reported,3–4 mg cm⁻²,1 M H₂SO₄ / 1 M MgSO₄,Not reported,1 mV s⁻¹,Not reported,192 F g⁻¹ (H₂SO₄); 82 F g⁻¹ (MgSO₄),Not reported,Not reported
10.1016/j.nanoen.2017.06.009,2017; Wen et al.,N-Ti₃C₂Tₓ,"Ti₃C₂ with N at C sites; 3.4 at.% N, 8.7 at.% F, 2.4 at.% Al (residual)","NH₃ annealing of HF-etched Ti₃C₂Tₓ at 300°C, 2 h, 100 ml/min",Multilayer,1.21 nm,Not reported,Not reported,Not reported,Not reported,Not reported,3–4 mg cm⁻²,1 M H₂SO₄ / 1 M MgSO₄,Not reported,1 mV s⁻¹,Not reported,45 F g⁻¹ (H₂SO₄); 64 F g⁻¹ (MgSO₄),Not reported,Not reported
10.1016/j.nanoen.2017.06.009,2017; Wen et al.,N-Ti₃C₂Tₓ,"Ti₃C₂ with N at C sites; 8.1 at.% N, 6.3 at.% F, 5.1 at.% Al (residual)","NH₃ annealing of HF-etched Ti₃C₂Tₓ at 500°C, 2 h, 100 ml/min",Multilayer (densely packed),0.96 nm,Not reported,Not reported,Not reported,Not reported,Not reported,3–4 mg cm⁻²,1 M H₂SO₄ / 1 M MgSO₄,Not reported,1 mV s⁻¹,Not reported,20 F g⁻¹ (H₂SO₄); 10 F g⁻¹ (MgSO₄),Not reported,Not reported
10.1016/j.nanoen.2017.06.009,2017; Wen et al.,N-Ti₃C₂Tₓ,"Ti₃C₂ with heavy N substitution; 20.7 at.% N, 0 at.% F; partial TiN phase transformation","NH₃ annealing of HF-etched Ti₃C₂Tₓ at 700°C, 2 h, 100 ml/min",Multilayer (amorphous/densely packed),Not reported,Not reported,Not reported,Not reported,Not reported,Not reported,3–4 mg cm⁻²,1 M H₂SO₄ / 1 M MgSO₄,Not reported,1 mV s⁻¹,Not reported,10 F g⁻¹ (H₂SO₄); 13 F g⁻¹ (MgSO₄),Not reported,Not reported
10.1016/j.jallcom.2017.09.256,"2017, Wu et al.",Ti3C2Tx,"Ti3C2 with -O, -OH, -F surface terminations","MILD etching (LiF/HCl, 35°C, 48 h), vacuum filtration to free-standing paper","Multilayer, delaminated nanosheets",29.4 Å (c-lattice); (002) peak at 2θ=6.0°,Not reported,Not reported,Not reported,Not reported,~6 µm,Not reported,1 M KOH (aqueous),Not reported,2 mV s⁻¹,10 A g⁻¹,84.4 F g⁻¹ (at 2 mV s⁻¹),295.4 F cm⁻³ (at 2 mV s⁻¹),Not reported
10.1039/c7ta05721k,"2017, Xu et al.",Ti₃C₂Tₓ,"Ti₃C₂ with –OH, –F, =O terminations; combined with rGO (GO:MXene = 3:1 w/w)","HF etching of Ti₃AlC₂ (50% HF, 60°C, 24h); vacuum-assisted filtration of GO/Ti₃C₂Tₓ dispersion; thermal reduction at 300°C under vacuum",Multilayer (partially delaminated to few-layer after ultrasonication),0.985 nm (HRTEM c-axis; (002) XRD peak at 2θ=8.8°),Not reported,Not reported,"~3 µm (BJH method, N₂ desorption isotherm)",Not reported,8 µm (micrometer caliper; ~10 µm by optical microscope),~2 mg cm⁻²,"6 M KOH (aqueous, 3-electrode); PVA/KOH gel (solid-state SC)",269.3 m² g⁻¹ (BET),20 mV s⁻¹,1 A g⁻¹,405 F g⁻¹ at 1 A g⁻¹ in 6 M KOH,370 F cm⁻³ at 0.92 A cm⁻³; 206 F cm⁻³ at 9.2 A cm⁻³,Not reported
10.1039/c7ta05721k,"2017, Xu et al.",Ti₃C₂Tₓ,"Ti₃C₂ with –OH, –F, =O terminations; combined with rGO (GO:MXene = 1:1 w/w)","HF etching of Ti₃AlC₂ (50% HF, 60°C, 24h); vacuum-assisted filtration; thermal reduction at 300°C under vacuum",Multilayer,0.985 nm (same MXene phase; (002) peak preserved after reduction),Not reported,Not reported,Not reported,Not reported,~8 µm (same filtration process),~2 mg cm⁻²,6 M KOH (aqueous),Not reported,20 mV s⁻¹,Not reported,Not reported,Not reported,Not reported
10.1039/c7ta05721k,"2017, Xu et al.",Ti₃C₂Tₓ,"Ti₃C₂ with –OH, –F, =O terminations; combined with rGO (GO:MXene = 2:1 w/w)","HF etching of Ti₃AlC₂ (50% HF, 60°C, 24h); vacuum-assisted filtration; thermal reduction at 300°C under vacuum",Multilayer,0.985 nm,Not reported,Not reported,Not reported,Not reported,~8 µm,~2 mg cm⁻²,6 M KOH (aqueous),Not reported,20 mV s⁻¹,Not reported,Not reported,Not reported,Not reported
10.1039/c7ta05721k,"2017, Xu et al.",Ti₃C₂Tₓ,"Ti₃C₂ with –OH, –F, =O terminations; combined with rGO (GO:MXene = 4:1 w/w); excess rGO causes aggregation","HF etching of Ti₃AlC₂ (50% HF, 60°C, 24h); vacuum-assisted filtration; thermal reduction at 300°C under vacuum",Multilayer,0.985 nm,Not reported,Not reported,Not reported,Not reported,~8 µm,~2 mg cm⁻²,6 M KOH (aqueous),Not reported,20 mV s⁻¹,Not reported,Not reported,Not reported,Not reported
10.1039/c7ta05721k,"2017, Xu et al.",Ti₃C₂Tₓ,"Ti₃C₂ with –OH, –F, =O terminations; no rGO binder; cast on Ni foam with acetylene black + PVDF","HF etching of Ti₃AlC₂ (50% HF, 60°C, 24h); powder coated on Ni foam with PVDF binder",Multilayer (accordion-like structure from SEM),0.985 nm (HRTEM c-axis),Not reported,Not reported,Not reported,Not reported,Not reported,~2 mg cm⁻²,6 M KOH (aqueous),Not reported,20 mV s⁻¹,1 A g⁻¹,45 F g⁻¹ at 1 A g⁻¹,Not reported,Not reported
10.1039/c7ta05721k,"2017, Xu et al.",Ti₃C₂Tₓ,rGO + Ti₃C₂Tₓ physically mixed at 3:1 w/w; with PVDF binder; cast on Ni foam,Physical mixing of rGO and Ti₃C₂Tₓ powders; coated on Ni foam with acetylene black + PVDF binder,Not reported,Not reported,Not reported,Not reported,Not reported,Not reported,Not reported,~2 mg cm⁻²,6 M KOH (aqueous),Not reported,20 mV s⁻¹,1 A g⁻¹,Not reported,Not reported,Not reported
10.1016/j.cej.2017.02.144,"2017, Xu et al.",Ti3C2Tx,"Ti3C2 with -OH, -F, =O terminations",HF etching + DMSO intercalation + ultrasonic delamination; modified EPD (MEPD) on nickel foam,Few-layer (<5),Not reported,Not reported,Not reported,~4 nm,Not reported,Not reported,0.53 mg cm-2 (1.2 mg total),1 M KOH,30.93 m2 g-1,5 mV s-1,0.5 A g-1,140 F g-1,Not reported,74 mF cm-2
10.1016/j.cej.2017.02.144,"2017, Xu et al.",Ti3C2Tx,"Ti3C2 with -OH, -F, =O terminations",HF etching + DMSO intercalation + ultrasonic delamination; modified EPD (MEPD) on nickel foam,Few-layer (<5),Not reported,Not reported,Not reported,~4 nm,Not reported,Not reported,1.47 mg cm-2 (3.3 mg total),1 M KOH,30.93 m2 g-1,5 mV s-1,0.5 A g-1,127 F g-1,Not reported,186 mF cm-2
10.1016/j.cej.2017.02.144,"2017, Xu et al.",Ti3C2Tx,"Ti3C2 with -OH, -F, =O terminations",HF etching + DMSO intercalation + ultrasonic delamination; modified EPD (MEPD) on nickel foam,Few-layer (<5),Not reported,Not reported,Not reported,~4 nm,Not reported,Not reported,1.78 mg cm-2 (4.1 mg total),1 M KOH,30.93 m2 g-1,5 mV s-1,0.5 A g-1,120 F g-1,Not reported,214 mF cm-2
10.1016/j.cej.2017.02.144,"2017, Xu et al.",Ti3C2Tx,"Ti3C2 with -OH, -F, =O terminations",HF etching + DMSO intercalation + ultrasonic delamination; modified EPD (MEPD) on nickel foam,Few-layer (<5),Not reported,Not reported,Not reported,~4 nm,Not reported,Not reported,2.13 mg cm-2 (4.8 mg total),1 M KOH,30.93 m2 g-1,5 mV s-1,0.5 A g-1,115 F g-1,Not reported,246 mF cm-2
