Repository: tomal66/mxene-geometry

# MXene Geometry

A pipeline for filtering MXene research literature entries using an LLM
([m3rg-iitd/llamat-3-chat](https://huggingface.co/m3rg-iitd/llamat-3-chat)),
a materials-science fine-tuned LLaMA-3 model.

---

## Project structure

```
mxene-geometry/
├── data/
│   ├── raw/              # Input CSVs (one row = one literature entry)
│   └── filtered/         # Output CSVs written here after filtering
├── scripts/
│   └── filter_mxene.py   # LLM-based filtering script
├── requirements.txt
└── README.md
```

---

File: data/raw/5.csv
DOI,Year & Author,Mxene formula,Composition,Synthesis method,Layer No,Interlayer spacing (d),Flake Size,Porosity,Pore Diameter,Tortuosity,Electrode Thickness,Mass Loading,Electrolyte,SSA,Scan Rate,Current Density,Gravimetric Capacitance,Volumetric Capacitance,Areal Capacitance
https://www.sciencedirect.com/science/article/pii/S2352152X22012063,2022 Cho et al.,Ti₃C₂,"Ti₃C₂ with –OH, –F, =O; transforms to TiO₂/Ti₃C₂ hybrid after cycling","Ultra-sonication in 30 wt% HF, 5 h (best: SOM)",Few-layer,,,,,,,~5 mg cm⁻²,3 M KOH,,10 mV s⁻¹,0.4 (2 mA) / 2.0 (10 mA) A g⁻¹,141.45 (initial) → ~240 (post-cycling)  F g⁻¹,,
https://doi.org/10.1016/j.ensm.2021.04.037,2021 Kurra et al.,Ti₃C₂Tₓ (primary); Ti₂CTₓ (secondary),"Ti₃C₂ with –O, –OH, –F, –Cl surface terminations",Mixed-acid etching (HCl/HF) + LiCl-assisted delamination,Delaminated (single-layer flakes),12.16 Å,~220nm,,,,4µm,0.8mg cm⁻²,1 M H₂SO₄ (primary); 1 M Li₂SO₄; 1 M Na₂SO₄,,5mV s⁻¹,,350F g⁻¹,,0.55F cm⁻²
https://doi.org/10.1002/adfm.201701264,2017 Yan et al.,Ti₃C₂Tₓ,"Ti₃C₂ with –O, –OH, –F surface terminations",1 g LiF in 9 M HCl at 35 °C for 24 h; sonicated 60 min under Ar,Delaminated single layers,.51 (M/G-5%); 1.31 (pure MXene) nm,,,,,,,3 M H₂SO₄,68.1 (M/G-5%); 19.6 (pure MXene)m² g⁻¹,2mV s⁻¹,0.5A g⁻¹,335.4F g⁻¹,1040F cm⁻³,
10.1002/adfm.202100015,2021 Rafieerad et al.,Ta₄C₃Tₓ,"Ta₄C₃ with –OH, =O surface terminations","MethodTwo-step HCl/KOH alkaline-assisted etching, room temperature (22 °C)",Multilayered,0.261nm,~5 (nanoparticle clusters)nm,,32.25nm,,,160mg per electrode,PVA/H₃PO₄ solid gel,41.79m² g⁻¹,1mV s⁻¹,1A g⁻¹,~97 (approx. half of TTO)F g⁻¹,~220 (approx. half of TTO)F cm⁻³,
10.1002/adfm.202100015,2021 Rafieerad et al.,Ta₄C₃Tₓ + Ta₂O₅/TaO₂,"Ta₄C₃ with –OH, =O terminations + Ta₂O₅ and TaO₂ crystals",Two-step HCl/KOH etching + thermal treatment at 220 °C for 2 h in air,"Multilayered, well-delaminated",0.261 / 0.368nm,~5nm,,24.42nm,,,160mg per electrode,PVA/H₃PO₄ solid gel,51.02m² g⁻¹,1mV s⁻¹,1A g⁻¹,194F g⁻¹,447F cm⁻³,
10.1002/advs.202000621,2020 Liang et al.,Ti₃C₂Tₓ,"Ti₃C₂ with –F, –OH, =O terminations + Ag nanoparticles","LiF/HCl etching + oxidation-reduction with AgCl colloid at 25°C, 150 rpm, 3 h",Delaminated; partial stacking retained,,20–30 nm (Ag nanoparticles on surface),,,,~5µm,,1 M NaCl (electrochemical); 10 mM NaCl (desalination),,0.5mV s⁻¹,20–100mA g⁻¹,76 mAh g⁻¹ at 100 mA g⁻¹,,
10.1002/advs.202000621,2020 Liang et al.,Ti₃C₂Tₓ,"Ti₃C₂ with –F, –OH, =O terminations + Ag nanoparticles; trace AgCl","LiF/HCl etching + oxidation-reduction with AgCl colloid at 25°C, 150 rpm, 6 h",Delaminated; more disordered stacking than Ag-3,,~50–100nm,,,,~5µm,,1 M NaCl (electrochemical); 10 mM NaCl (desalination),,0.5mV s⁻¹,30–100mA g⁻¹,~20–30 mAh g⁻¹¹ at 100 mA g⁻¹,,
10.1002/advs.202000621,2020 Liang et al.,Ti₃C₂Tₓ,"Ti₃C₂ with –F, –OH, =O terminations + Ag nanoparticles; no AgCl","iF/HCl (MILD) etching + oxidation-reduction with AgCl colloid at 25°C, 150 rpm, 9 h",Delaminated; disordered stacking,,~100–200nm,,,,~5µm,,1 M NaCl (electrochemical); 10 mM NaCl (desalination),,0.5mV s⁻¹,30–100mA g⁻¹,~25–35mAh g⁻¹¹ at 100 mA g⁻¹,,
10.1002/advs.202000621,2020 Liang et al.,Ti₃C₂Tₓ,"Ti₃C₂ with –F, –OH, =O terminations + large Ag particles; no AgCl","LiF/HCl (MILD) etching + oxidation-reduction with AgCl colloid at 25°C, 150 rpm, 12 h",Delaminated; most disordered stacking,,~300–500nm,,,,~5µm,,1 M NaCl (electrochemical); 10 mM NaCl (desalination),,0.5mV s⁻¹,30–100mA g⁻¹,~45mAh g⁻¹¹ at 100 mA g⁻¹,,
https://doi.org/10.1016/j.electacta.2020.136061,"2019 Maughan, Tapia-Ruiz, Bimbo",Ti₃C₂Tₓ,"Ti₃C₂ with =O, –F, –Cl terminations",NaF/HCl etching of Ti₃AlC₂ at 40 °C for 48 h,Multilayer,1.1nm,,,0.15 (interlayer pore height)nm,,,~2.8mg cm⁻²,0.1 M ZnSO₄ in DI water,,0.1mV s⁻¹,20mA g⁻¹,108 (initial discharge); 54 (after 20 cycles)mAh g⁻¹,,
https://doi.org/10.1016/j.electacta.2020.136061,"2019 Maughan, Tapia-Ruiz, Bimbo",Ti₃C₂Tₓ,"Ti₃C₂ with =O, –F, –Cl terminations + intercalated CTA⁺",NaF/HCl etching then ex-situ CTAB intercalation,Multilayer,1.5nm,,,0.55 (interlayer pore height)nm,,,~2.8mg cm⁻²,0.1 M ZnSO₄ in DI water,,0.1mV s⁻¹,20mA g⁻¹,105 (initial discharge); 42 (after 20 cycles)mAh g⁻¹,,
https://doi.org/10.1016/j.electacta.2020.136061,"2019 Maughan, Tapia-Ruiz, Bimbo",Ti₃C₂Tₓ,"Ti₃C₂ with =O, –F, –Cl terminations + in-situ CTA⁺ pillars",NaF/HCl etching; CTAB (0.1 wt%) dissolved directly in electrolyte,Multilayer,1.5nm,,,0.55 (interlayer pore height)nm,,,~2.8mg cm⁻²,0.1 M ZnSO₄ + 0.1 wt% CTAB in DI water,,0.1mV s⁻¹,20mA g⁻¹,189 (1st discharge); 92 (2nd cycle); 73 (optimised 0.2–1.2 V window)mAh g⁻¹,,
10.1016/j.est.2020.101446,2020 Chandran et al.,Ti₃C₂Tₓ,"Ti₃C₂ with –OH, –F, =O surface terminations","HF etching of Ti₃AlC₂ MAX phase, DMSO delamination","Delaminated, multilayer",,,,,,,~1.5mg (active material weight),1 M H₂SO₄,15.50m² g⁻¹,"20, 50, 100mV s⁻¹",0.4A g⁻¹,194F g⁻¹,,
10.1016/j.est.2020.101446,2020 Chandran et al.,Ti₃C₂Tₓ (host) + MoS₂ (confined),"Ti₃C₂ with MoS₂ intercalated between layers; –OH, –F, =O terminations retained",Incipient wetness impregnation of MoS₂ precursor into MXene; calcined at 300°C under N₂,"Delaminated, multilayer with MoS₂ confined between layers",Increased,,,,,,~1.5mg,1 M H₂SO₄,67.30m² g⁻¹,"20, 50, 100mV s⁻¹",0.4A g⁻¹,342F g⁻¹,,
10.1002/adma.202205723,"2022 Chen, Wang & Li",Ti₃C₂Tₓ,"Ti₃C₂ with –OH, –F, =O terminations; NH₃/NH₄⁺ intercalants","NH₄HF₂ etching in [C₄mim]Cl ionic liquid (viscous media), 70 °C, 3 days",Few-layer stacks (tens of nm thick); worm-like morphology,~12.5 Å (expanded; up to 16–18 Å in buckled/stressed regions),,28.2 ± 4.1 %,5–50 nm (nanosized pores); majority below 20 nm by mercury intrusion,,~150 µm (at 42 mg cm⁻²); range 45–148 µm studied,0.64–42 mg cm⁻² (best performance at 42 mg cm⁻²),1 M H₂SO₄,15.8 m² g⁻¹ (mercury intrusion),2 mV s⁻¹ (best gravimetric); 10 mV s⁻¹ (comparison),,"304 F g⁻¹ (coin cell, 2 mV s⁻¹); ~280 F g⁻¹ (thick electrode, 2 mV s⁻¹); 272 F g⁻¹ (conclusion summary)",770 F cm⁻³,"11.4 F cm⁻² (at 42 mg cm⁻², 2 mV s⁻¹); 3.65 F cm⁻² (coin cell, 12 mg cm⁻²)"
10.1002/adma.202205723,"2022 Chen, Wang & Li",Ti₃C₂Tₓ,"Ti₃C₂ with –OH, –F, =O terminations","10 wt% aqueous HF etching, 25 °C, 24 h",Accordion-like; rigid stacks,Not reported (smaller than Cl-MXene),,,,,,~2.5 mg cm⁻² (comparison test),1 M H₂SO₄,,10 mV s⁻¹,,~21 F g⁻¹ (at 10 mV s⁻¹),,
10.1002/adma.202205723,"2022 Chen, Wang & Li",Ti₃C₂Tₓ,"Ti₃C₂ with –OH, –F, =O terminations; NH₃/NH₄⁺ intercalants","NH₄HF₂ etching in H₂O, 25 °C, 24 h",Accordion-like; rigid stacks,~12.5 Å,,,7 nm and 32 nm peaks (from mercury intrusion Fig. 4b),,,28 mg cm⁻² (comparison test),1 M H₂SO₄,2.1 m² g⁻¹ (mercury intrusion),10 mV s⁻¹,,,,
10.1002/adma.202205723,"2022 Chen, Wang & Li",Ti₃C₂Tₓ,"Ti₃C₂ with –OH, –F, =O; intercalants removed by annealing",Same as Cl-MXene; subsequently annealed at 400 °C in Ar,Same as Cl-MXene (morphology retained after anneal),Not reported; intercalants removed so d-spacing reduces,,,,,,~2.5 mg cm⁻² (comparison test),1 M H₂SO₄,,10 mV s⁻¹,,,,
10.1002/eem2.12110,2020 Buczek et al.,Ti₃C₂Tₓ,"Ti₃C₂ with –F, –Cl, =O, –OH terminations",MILD (LiF/HCl etching) of Ti₃AlC₂ MAX phase; manual shaking delamination,Delaminated (single/few-layer),12.84Å,>1µm,,,,7µm,3.5–5.5mg cm⁻²,1 M NaCl,,5mV s⁻¹,,~80F g⁻¹,,
10.1002/eem2.12110,2020 Buczek et al.,Ti₃C₂Tₓ,"Ti₃C₂ with –F, –Cl, =O, –OH terminations","MILD (LiF/HCl) + probe sonication (20 min, 50% amplitude, ice bath)",Delaminated (single/few-layer),12.84Å,100 nm,,,,,3.5–5.5mg cm⁻²,1 M NaCl,,5mV s⁻¹,,~120F g⁻¹,,
10.1002/eem2.12110,2020 Buczek et al.,Ti₃C₂Tₓ,"Ti₃C₂ with –F, –Cl, =O, –OH terminations",MILD (LiF/HCl) + sequential vacuum filtration (S on top of L); HCDI version via doctor blade + spray coating,Delaminated (single/few-layer),12.84 (VAF) / 11.82 (blade-coated),Mixed: >1 µm (L) + hundreds nm (S),,,,10 (spray S layer) + 7 (blade L layer) = ~17 total lµm,3.5–5.5mg cm⁻²,"1 M NaCl, 1 M KCl, 1 M MgCl₂ (static); 15 mM NaCl (HCDI flow)",,5mV s⁻¹,,~110F g⁻¹,300 (NaCl); 270 (MgCl₂); 225 (KCl)F cm⁻³,
10.1021/acs.chemmater.0c02026,2020 Guo et al.,Ti₃C₂Tₓ,"Ti₃C₂ with –OH, –O, –F terminations",HF etching (40% concentrated HF),Multilayer,10.02Å,,,,,~60µm,~15mg cm⁻²,0.5 M Na₂SO₄,4.27m² g⁻¹,1mV s⁻¹,3mA cm⁻²,,90.1F cm⁻³,542.7mF cm⁻²
10.1021/acs.chemmater.0c02026,2020 Guo et al.,Ti₃C₂Tₓ,"Ti₃C₂ with –OH, –O, –F terminations; Al content 1.18%",MILD (LiF/HCl: 6 M HCl + 0.33 g LiF),Multilayer,12.15Å,,,,,~60µm,~15mg cm⁻²,0.5 M Na₂SO₄,1.91m² g⁻¹,1mV s⁻¹,3mA cm⁻²,,131.9F cm⁻³,794.0mF cm⁻²
10.1021/acs.chemmater.0c02026,2020 Guo et al.,Ti₃C₂Tₓ,"Ti₃C₂ with –OH, –O, –F, –SO₄ terminations; Al content 0.54%",LiF/H₂SO₄ etching (3 M H₂SO₄ + 0.33 g LiF),Multilayer,12.23Å,,,,,~60µm,~15mg cm⁻²,0.5 M Na₂SO₄,3.18m² g⁻¹,1mV s⁻¹,3mA cm⁻²,,218.7F cm⁻³,1399.0mF cm⁻²
10.1002/batt.201900185,"2019 Jung, Gund, Gogotsi, Park",Ti₃C₂Tₓ,"Ti₃C₂ with –OH, –F, =O surface terminations","LiF/HCl (MILD) etching, 9 M HCl + 7.5 M LiF, 35 °C, 24 hr",Few-layer,6.8 (MXene); 5.9 (rGO in MXrGO11)nm,,,,,,0.70 mg cm⁻²,1 M MgSO₄,,2  mV s⁻¹,2 A g⁻¹,,49 F cm⁻³,
10.1002/batt.201900185,"2019 Jung, Gund, Gogotsi, Park",Ti₃C₂Tₓ,"Ti₃C₂ with –OH, –F, =O surface terminations","LiF/HCl (MILD) etching, 9 M HCl + 7.5 M LiF, 35 °C, 24 hr",Few-layer,6.8 (MXene); 5.9 (rGO in MXrGO11)nm,,,,,,3.52 mg cm⁻²,1 M MgSO₄,,2  mV s⁻¹,2 A g⁻¹,,167 F cm⁻³,
10.1002/batt.201900185,"2019 Jung, Gund, Gogotsi, Park",Ti₃C₂Tₓ,"Ti₃C₂ with –OH, –F, =O surface terminations","LiF/HCl (MILD) etching, 9 M HCl + 7.5 M LiF, 35 °C, 24 hr",Few-layer,6.8 (MXene); 5.9 (rGO in MXrGO11)nm,,,,,,1.66 mg cm⁻²,1 M MgSO₄,,2  mV s⁻¹,2 A g⁻¹,,209 F cm⁻³,
10.1002/batt.201900185,"2019 Jung, Gund, Gogotsi, Park",Ti₃C₂Tₓ,"Ti₃C₂ with –OH, –F, =O surface terminations","LiF/HCl (MILD) etching, 9 M HCl + 7.5 M LiF, 35 °C, 24 hr",Few-layer,6.8 (MXene); 5.9 (rGO in MXrGO11)nm,,,,,,2.02 mg cm⁻²,1 M MgSO₄,,2  mV s⁻¹,2 A g⁻¹,,246 F cm⁻³,
10.1002/batt.201900185,"2019 Jung, Gund, Gogotsi, Park",Ti₃C₂Tₓ,"Ti₃C₂ with –OH, –F, =O surface terminations","LiF/HCl (MILD) etching, 9 M HCl + 7.5 M LiF, 35 °C, 24 hr",Few-layer,6.8 (MXene); 5.9 (rGO in MXrGO11)nm,,,,,,2.46 mg cm⁻²,1 M MgSO₄,,2  mV s⁻¹,2 A g⁻¹,,267 F cm⁻³,
10.1002/batt.201900185,"2019 Jung, Gund, Gogotsi, Park",Ti₃C₂Tₓ,"Ti₃C₂ with –OH, –F, =O surface terminations","LiF/HCl (MILD) etching, 9 M HCl + 7.5 M LiF, 35 °C, 24 hr",Few-layer,6.8 (MXene); 5.9 (rGO in MXrGO11)nm,,,,,,,1 M MgSO₄,,2  mV s⁻¹,2 A g⁻¹,,439 F cm⁻³,
10.3390/jcs9030139,2025 Anjum et al.,Ti₃C₂Tₓ,"Ti₃C₂ with –OH, –F, =O terminations",MILD (LiF/HCl etching),Delaminated,3nm,,,,,,5.9 g m⁻²,1 M Na₂SO₄,,,,,,
10.3390/jcs9030139,2025 Anjum et al.,Ti₃C₂Tₓ,"Ti₃C₂ with –OH, –F, =O terminations",MILD (LiF/HCl etching),Delaminated,3nm,,,,,,5.9 g m⁻²,1 M Na₂SO₄,,,,,,
10.3390/jcs9030139,2025 Anjum et al.,Ti₃C₂Tₓ,"Ti₃C₂ with –OH, –F, =O terminations",MILD (LiF/HCl etching),Delaminated,3nm,,,,,,6 g m⁻²,1 M Na₂SO₄,,100mV s⁻¹,,493F g⁻¹,,
10.1002/pssa.201900806,2020 Li et al.,Ti₃C₂,"Ti₃C₂ with –F, –OH, =O surface terminations","NH₄HF₂ etching of Ti₃AlC₂ MAX (2 M, 40°C, 18 h)","Multilayer, partially opened",10.8Å,,,,,,1.1 mg cm⁻²,1 M KOH,15.8m² g⁻¹,20mV s⁻¹,1A g⁻¹,333.3F g⁻¹,,
10.1002/pssa.201900806,2020 Li et al.,Ti₃C₂,"Ti₃C₂ with K⁺, NH₄⁺ intercalants; –F, –OH, =O, K–F surface groups","NH₄HF₂ etching (2 M, 40°C, 18 h) followed by KOH addition (40 mL, 1.8 M, 4 h stirring)","Multilayer, highly opened",12.4Å,,,,,,1.1 mg cm⁻²,1 M KOH,23.6m² g⁻¹,20mV s⁻¹,1A g⁻¹,690.9F g⁻¹,,
10.1021/acsnano.2c03351,"2022 Ma, Zhang et al. (Fang Yi*)",Ti₃C₂Tₓ,"Ti₃C₂ with –OH, –F, =O terminations","LiF/HCl etching of Ti₃AlC₂, delamination",Few-layer (delaminated),1.36 nm,,,,,3–6 µm,,3 M H₂SO₄,,5 mV s⁻¹,,287.9 F g⁻¹,,
10.1021/acsnano.2c03351,"2022 Ma, Zhang et al. (Fang Yi*)",Ti₃C₂Tₓ,"Ti₃C₂ with –OH, –F, =O terminations",LiF/HCl + PMMA template sacrificing at 400 °C/Ar,Few-layer (delaminated),,,,,,3–6 µm,,3 M H₂SO₄,,5 mV s⁻¹,,323.4 F g⁻¹,,
10.1021/acsnano.2c03351,"2022 Ma, Zhang et al. (Fang Yi*)",Ti₃C₂Tₓ,–F replaced by =O via KOH,LiF/HCl + KOH alkali treatment + 400 °C/Ar,Few-layer (delaminated),1.38 nm,,,,,3–6 µm,,3 M H₂SO₄,,5 mV s⁻¹,,408.7 F g⁻¹,,
10.1021/acsnano.2c03351,"2022 Ma, Zhang et al. (Fang Yi*)",Ti₃C₂Tₓ,–F replaced by =O via KOH,LiF/HCl + PMMA + KOH + 400 °C/Ar,Few-layer (delaminated),,,,,,3–6 µm,,3 M H₂SO₄,,5 mV s⁻¹,,401.2 F g⁻¹,,
10.1021/acsnano.2c03351,"2022 Ma, Zhang et al. (Fang Yi*)",Ti₃C₂Tₓ,"–F 0.50 at%, N and O from C_PAQ",LiF/HCl + PMMA + in situ PAQ polymerization + KOH + 400 °C/Ar,Few-layer (delaminated),1.70 nm,,,,,3–6 µm,,3 M H₂SO₄,,5 mV s⁻¹,20 A g⁻¹ (cycling test),532.9 F g⁻¹,,
10.1021/acsnano.2c03351,"2022 Ma, Zhang et al. (Fang Yi*)",Ti₃C₂Tₓ,"–F reduced (3.62 at%), =O increased",LiF/HCl + PMMA + in situ Resin + KOH + 400 °C/Ar,Few-layer (delaminated),1.43 nm,,,,,3–6 µm,,3 M H₂SO₄,,5 mV s⁻¹,,416.7 F g⁻¹,,
10.1007/s40820-020-00450-0,2020 Wang et al.,Ti₃C₂Tₓ,"Ti₃C₂ with surface terminations (–OH, –F, =O)","LiF/HCl etching (MILD), hand-shaking delamination",Few-layer (~4 nm thick per nanosheet),≈1.28 nm,Hundreds of nm,,,,,~1 mg cm⁻²,1 M H₂SO₄,,3 mV s⁻¹,10 mA cm⁻²,331 F g⁻¹,1225 F cm⁻³,
10.1007/s40820-020-00450-0,2020 Wang et al.,Ti₃C₂Tₓ / MoO₃,Ti₃C₂Tₓ + 10 wt% MoO₃ nanobelts,Vacuum-assisted filtration of MXene + MoO₃ dispersion,,,,,,,,~1 mg cm⁻²,1 M H₂SO₄,,3 mV s⁻¹,10 mA cm⁻²,447 F g⁻¹,,
10.1007/s40820-020-00450-0,2020 Wang et al.,Ti₃C₂Tₓ / MoO₃,Ti₃C₂Tₓ + 20 wt% MoO₃ nanobelts,Vacuum-assisted filtration of MXene + MoO₃ dispersion,,,,,,,3.0 µm,~1 mg cm⁻²,1 M H₂SO₄,,3 mV s⁻¹,10 mA cm⁻²,545 F g⁻¹,1817 F cm⁻³,
10.1007/s40820-020-00450-0,2020 Wang et al.,Ti₃C₂Tₓ / MoO₃,Ti₃C₂Tₓ + 30 wt% MoO₃ nanobelts,Vacuum-assisted filtration of MXene + MoO₃ dispersion,,,,,,,Thicker than 20%,~1 mg cm⁻²,1 M H₂SO₄,,3 mV s⁻¹,10 mA cm⁻²,580 F g⁻¹,Lower than 20%;,
10.1021/acs.est.9b05759,2020 Shen et al.,Ti₃C₂Tₓ,"Ti₃C₂ with –OH, –F terminations",LiF/HCl etching + DMSO delamination,Delaminated (single-layer confirmed by TEM ~10 Å thick),15.92Å,≥1 µm,,,,,,1 M NaCl,,5mV s⁻¹,100mA g⁻¹,151.9F g⁻¹,,
10.1021/acs.est.9b05759,2020 Shen et al.,Ti₃C₂Tₓ,"Ti₃C₂ with –OH, –F terminations",LiF/HCl etching + DMSO delamination + extended sonication (2 h),Delaminated (single-layer),11.36 (film); 22.19 Å post-DMSO intercalation,~350 nm,,,,,,1 M NaCl,,5mV s⁻¹,100mA g⁻¹,156.7F g⁻¹,,
10.1021/acs.est.9b05759,2020 Shen et al.,Ti₃C₂Tₓ,"Ti₃C₂ with –OH, –F terminations",Mixed from L and S dispersions; vacuum filtered,Mixed large + small delaminated sheets,22.19Å,200 nm–1 µm,,,,,,1 M NaCl,,5mV s⁻¹,100mA g⁻¹,169.6F g⁻¹,,
10.1016/j.electacta.2022.140144,2022 Shen et al.,Nb₂CTₓ,"Nb₂C MXene with Co₃O₄ nanoparticles; surface terminations –OH, –F, =O","LiF/HCl etching of Nb₂AlC MAX, then hydrothermal (185 °C, 8 h) co-assembly with Co(NO₃)₂","Multilayer, well-layered structure",6.7° (2θ) → expanded from 7.1° after Co₃O₄ insertion,,,,,,~1mg cm⁻²,"6 M KOH (gel, PVA-KOH)",,10mV s⁻¹,2A g⁻¹,1061F g⁻¹,,
10.1016/j.electacta.2022.140144,2022 Shen et al.,Nb₂CTₓ,"Nb₂C with –OH, –F, =O terminations",LiF/HCl etching of Nb₂AlC MAX at 180 °C for 24 h,"Multilayer, well-layered","7.1° (2θ), shifted from 12.8° in MAX",,,,,,~1mg cm⁻²,6 M KOH,,10mV s⁻¹,2A g⁻¹,Lower than Co-MXeneF g⁻¹,,
10.1016/j.electacta.2022.140144,2022 Shen et al.,,Co₃O₄ nanoparticles; Co³⁺ and Co²⁺ co-existing,"Hydrothermal (185 °C, 8 h) without MXene substrate",,,,,,,,~1mg cm⁻²,6 M KOH,,10mV s⁻¹,2A g⁻¹,Lower than Co-MXeneF g⁻¹,,
10.1002/smtd.202201724,2014 Ghidiu et al.,Ti₃C₂Tₓ,"Ti₃C₂ with –OH, –F, =O terminations",HCl + LiF (MILD),Nanosheets,,,,,,,,1 M H₂SO₄,,2 mV s⁻¹,,,900 F cm⁻³ @ 2 mV s⁻¹,
10.1002/smtd.202201724,2014 Dall'Agnese et al.,Ti₃C₂Tₓ,"Ti₃C₂ with –OH, –F, =O terminations",HF etching,Accordion-like,,,,,,,,1 M H₂SO₄,,2 mV s⁻¹,,,415 F cm⁻³ @ 2 mV s⁻¹,
10.1002/smtd.202201724,2020 Li et al.,Ti₃C₂Tₓ,Ti₃C₂Tₓ,CuCl + APS,Accordion-like,,,,,,,,1 M LiPF₆,,0.5 mV s⁻¹,,738 C g⁻¹ @ 0.5 mV s⁻¹,,
10.1002/smtd.202201724,2022 Liu et al.,Ti₃C₂Tₓ,Ti₃C₂Tₓ,CuCl₂ + NaCl + KCl + TBAOH,Parallel restacked layered,,,,,,,,1 M LiPF₆ in EC/DC (1:1),,,0.2 A g⁻¹,225 mAh g⁻¹ @ 0.2 A g⁻¹,,
10.1002/smtd.202201724,2023 Wu et al.,Ti₃C₂Tₓ,Ti₃C₂Tₓ,Microwave-assisted etching,Multilayer hexagonal,,,,,,,,3 M KCl,,,1 A g⁻¹,396.17 F g⁻¹ @ 1 A g⁻¹,,
10.1002/smtd.202201724,2018 Yang et al.,Ti₃C₂Tₓ,Ti₃C₂Tₓ,NH₄Cl + TMOAH,Bilayer flake,,,,,,,,PVA/H₂SO₄,,10 mV s⁻¹,,,439 F cm⁻³ @ 10 mV s⁻¹,
10.1002/smtd.202201724,2019 Wang et al.,Ti₃C₂Tₓ,Ti₃C₂Tₓ,HCl + LiF,Nanosheets,,,,,,,,LiTFSI–PC,,2 mV s⁻¹,,195 F g⁻¹ @ 2 mV s⁻¹,,
10.1002/smtd.202201724,2023 Liu et al.,Ti₃C₂Tₓ,Ti₃C₂Tₓ,HCl + LiF,Nanosheets,,,,,,,,MSA/PVA,,100 mA cm⁻²,,,,1719 mF cm⁻² @ 100 mA cm⁻²
10.1002/smtd.202201724,2022 Feng et al.,Ti₃C₂Tₓ,Ti₃C₂Tₓ,HCl + LiF,Nanosheets,,,,,,,,EMIMBF₄,,1 V s⁻¹,,,277 µF cm⁻³ @ 1 V s⁻¹,
10.1002/smtd.202201724,2016 Lin et al.,Ti₃C₂Tₓ,Ti₃C₂Tₓ,HCl + LiF,2D layered,,,,,,,,EMITFSI,,20 mV s⁻¹,,70 F g⁻¹ @ 20 mV s⁻¹,,
10.1002/smtd.202201724,2019 Zheng et al.,Ti₃C₂Tₓ,Ti₃C₂Tₓ,HCl + LiF,2D layered,,,,,,,,EMIMBF₄/PVDF-HFP,,50 mV s⁻¹,,,96 F cm⁻³ @ 50 mV s⁻¹,
10.1002/smtd.202201724,2022 Zhu et al.,Ti₃C₂Tₓ,Ti₃C₂Tₓ,HCl + LiF,2D layered,,,,,,,,Water-in-LiCl salt gel,,5 mV s⁻¹,,,,19.9 mF cm⁻³ @ 5 mV s⁻¹
10.1002/smtd.202201724,2017 Lukatskaya et al.,Ti₃C₂Tₓ,Ti₃C₂Tₓ,HCl + LiF,Macropore structure,,,,,,,,3 M H₂SO₄,,10 mV s⁻¹,,,310 F cm⁻³ @ 10 mV s⁻¹,
10.1002/smtd.202201724,2020 Jiang et al.,Ti₃C₂Tₓ,Ti₃C₂Tₓ,HCl + LiF,Wavy shape,,,,,,,,3 M H₂SO₄,,10 mV s⁻¹,,,1277 F cm⁻³ @ 10 mV s⁻¹,
10.1002/smtd.202201724,2021 Xia et al.,Ti₃C₂Tₓ,Ti₃C₂Tₓ,HCl + HF,Wavy shape,,,,,,,,19.8 M LiCl,,2 mV s⁻¹,,104 F g⁻¹ @ 2 mV s⁻¹,,
10.1002/smtd.202201724,2018 Bao et al.,Ti₃C₂Tₓ,Ti₃C₂Tₓ,HF etching,3D porous,,,,,,,,1 M NaCl,,5 mV s⁻¹,,,410 F cm⁻³ @ 5 mV s⁻¹,
10.1002/smtd.202201724,2018 Fan et al.,Ti₃C₂Tₓ,Ti₃C₂Tₓ,HCl + LiF,Continuous micro porous,,,,,,,,3 M H₂SO₄,,,20 A g⁻¹,,828 F cm⁻³ @ 20 A g⁻¹,
10.1002/smtd.202201724,2019 Zhang et al.,Ti₃C₂Tₓ aerogel,Ti₃C₂Tₓ aerogel,HCl + LiF,2D layered,,,,,,,,3 M H₂SO₄,,1 mV s⁻¹,,414 F g⁻¹ @ 1 mV s⁻¹,,
10.1002/smtd.202201724,2019 Shang et al.,Ti₃C₂Tₓ/NiO,Ti₃C₂Tₓ + NiO composite,HCl + LiF,3D porous,,,,,,,,1 M Na₂SO₄,,2 mV s⁻¹,,,341 F cm⁻³ @ 2 mV s⁻¹,
10.1002/smtd.202201724,2018 Fu et al.,Ti₃C₂Tₓ/SCNT,Ti₃C₂Tₓ + single-wall CNT composite,HCl + LiF,Orderly stacked layers,,,,,,,,1 M KOH,,2 mV s⁻¹,,,220 mF cm⁻³ @ 2 mV s⁻¹,
10.1002/smtd.202201724,2021 Li et al.,Ti₃C₂Tₓ/CNTs,Ti₃C₂Tₓ + CNTs composite,HCl + LiF,Orderly stacked layers,,,,,,,,1 M Na₂SO₄,,3 mA cm⁻²,,,,1.94 F cm⁻² @ 3 mA cm⁻²
10.1002/smtd.202201724,2016 Dall'Agnese et al.,Ti₃C₂Tₓ/CNTs,Ti₃C₂Tₓ + CNTs composite,HCl + LiF,Orderly stacked layers,,,,,,,,1 M EMITFSI in ACN,,2 mV s⁻¹,,,245 mF cm⁻³ @ 2 mV s⁻¹,
10.1002/smtd.202201724,2022 Fan et al.,Ti₃C₂Tₓ/PPy,Ti₃C₂Tₓ + polypyrrole composite,HCl + LiF,2D layered,,,,,,,,[EMIM]NTf₂,,20 mV s⁻¹,,51.85 F g⁻¹ @ 20 mV s⁻¹,,
10.1002/smtd.202201724,2022 Zhang et al.,Ti₃C₂Tₓ/rGO,Ti₃C₂Tₓ + reduced graphene oxide composite,HCl + LiF,Porous,,,,,,,,PVA/H₂SO₄,,0.5 A g⁻¹,,276 F g⁻¹ @ 0.5 A g⁻¹,,
10.1002/smtd.202201724,2022 Tahir et al.,Ti₃C₂Tₓ/V₂O₅,Ti₃C₂Tₓ + V₂O₅ composite,HF etching,Lamellar,,,,,,,,1 M K₂SO₄,,10 mV s⁻¹ (V),,1024 F g⁻¹ @ 10 mV s⁻¹,,
10.1002/smtd.202201724,2021 Zhang et al.,Ti₃C₂Tₓ/MnO₂,Ti₃C₂Tₓ + MnO₂ composite,HCl + LiF,Layered,,,,,,,,1 M Na₂SO₄,,,1 A g⁻¹,452 F g⁻¹ @ 1 A g⁻¹,,
10.1002/smtd.202201724,2017 Luo et al.,Ti₃C₂Tₓ@CTAB,Ti₃C₂Tₓ pillared with CTAB,HF etching,Pillared,,,,,,,,1 M LiPF₆ in EC/DEC/EMC (1:1:1) + 1 wt% FEC,,,1 A g⁻¹,506 mAh g⁻¹ @ 1 A g⁻¹,,
10.1002/smtd.202201724,2018 Xia et al.,Ti₃C₂Tₓ/C₁₂E₆/SWCNTs,"Ti₃C₂Tₓ + C₁₂E₆ surfactant + SWCNTs, vertically aligned",LiF + HCl,Vertically aligned,,,,,,,,3 M H₂SO₄,,2000 mV s⁻¹,,200 F g⁻¹ @ 2000 mV s⁻¹,,
10.1002/smtd.202201724,2020 Li et al.,Ti₃C₂Tₓ/PANI,Ti₃C₂Tₓ + polyaniline composite,LiF + HCl,3D porous,,,,,,,,3 M H₂SO₄,,10 mV s⁻¹,,,1632 F cm⁻³ @ 10 mV s⁻¹,
10.1002/smtd.202201724,2022 Zhu et al.,Ti₃C₂Tₓ/AC/TEAPW12,Ti₃C₂Tₓ + activated carbon + TEAPW12 composite,LiF + HCl,3D porous,,,,,,,,1 M TEABF₄ in ACN,,1 mV s⁻¹,,76 F g⁻¹ @ 1 mV s⁻¹,,
