Repository: tomal66/mxene-geometry

# MXene Geometry

A pipeline for filtering MXene research literature entries using an LLM
([m3rg-iitd/llamat-3-chat](https://huggingface.co/m3rg-iitd/llamat-3-chat)),
a materials-science fine-tuned LLaMA-3 model.

---

## Project structure

```
mxene-geometry/
├── data/
│   ├── raw/              # Input CSVs (one row = one literature entry)
│   └── filtered/         # Output CSVs written here after filtering
├── scripts/
│   └── filter_mxene.py   # LLM-based filtering script
├── requirements.txt
└── README.md
```

---

File: data/raw/3.csv (part 2 of 2)
DOI,Year & Author,Mxene formula,Composition,Synthesis method,Layer No,Interlayer spacing (d),Flake Size,Porosity,Pore Diameter,Tortuosity,Electrode Thickness,Mass Loading,Electrolyte,SSA,Scan Rate,Current Density,Gravimetric Capacitance,Volumetric Capacitance,Areal Capacitance
10.1088/2515-7639/ab78f1,"Tontini et al., 2020",Ti₃C₂(OH)₂,"Ti₃C₂ fluorine-free with –OH terminations, nanoribbon morphology","Fluorine-free hydrothermal (KOH, 180°C)",Not reported,Not reported,~700 nm (wide nanoribbons),Not reported,Not reported,Not reported,Not reported,Not reported,Not reported,Not reported,Not reported,0.1 A g⁻¹,120 mAh g⁻¹ (0.1 A g⁻¹),Not reported,Not reported
10.1088/2515-7639/ab78f1,"Tontini et al., 2020",Ti₃C₂Tₓ (alkalized nanoribbons),Ti₃C₂ alkalized to form nanoribbons with expanded interlayer,KOH alkalization + shaking 72 h,Not reported,Not reported,~700 nm (narrow nanoribbons),Not reported,Not reported,Not reported,Not reported,Not reported,Not reported,Not reported,Not reported,20 mA g⁻¹ / 0.3 A g⁻¹,141 mAh g⁻¹ K-ion (20 mA g⁻¹); 60 mAh g⁻¹ (0.3 A g⁻¹),Not reported,Not reported
10.1088/2515-7639/ab78f1,"Tontini et al., 2020",Ti₃C₂Tₓ/S (alkalized nanoribbons),Ti₃C₂ alkalized nanoribbon framework with sulfur,KOH alkalization + sulfur loading,Not reported,Not reported,Not reported,Not reported,Not reported,Not reported,Not reported,0.7–1 mg cm⁻²,Not reported,Not reported,Not reported,0.5C / 10C,632 mAh g⁻¹ (0.5C); 288 mAh g⁻¹ (10C),Not reported,Not reported
10.1088/2515-7639/ab78f1,"Tontini et al., 2020",Mo₂CTₓ,"Mo₂C with surface terminations, hollow sphere morphology",PMMA sacrificial template + vacuum filtration,Not reported,Not reported,200 nm–2 µm (tunable),Not reported,Not reported,Not reported,Not reported,Not reported,Not reported,Not reported,Not reported,50 mA g⁻¹ / 5 A g⁻¹,370 mAh g⁻¹ (50 mA g⁻¹); 130 mAh g⁻¹ (5 A g⁻¹),Not reported,Not reported
10.1088/2515-7639/ab78f1,"Tontini et al., 2020",Ti₃C₂Tₓ,"Ti₃C₂ with surface terminations, hollow sphere morphology",PMMA sacrificial template + vacuum filtration,Not reported,Not reported,200 nm–2 µm (tunable),Not reported,Not reported,Not reported,Not reported,Not reported,Not reported,Not reported,Not reported,50 mA g⁻¹ / 5 A g⁻¹,330 mAh g⁻¹ (50 mA g⁻¹); 124 mAh g⁻¹ (5 A g⁻¹),Not reported,Not reported
10.1088/2515-7639/ab78f1,"Tontini et al., 2020",V₂CTₓ,"V₂C with surface terminations, hollow sphere morphology",PMMA sacrificial template + vacuum filtration,Not reported,Not reported,200 nm–2 µm (tunable),Not reported,Not reported,Not reported,Not reported,Not reported,Not reported,Not reported,Not reported,50 mA g⁻¹ / 5 A g⁻¹,340 mAh g⁻¹ (50 mA g⁻¹); 174 mAh g⁻¹ (5 A g⁻¹),Not reported,Not reported
10.1088/2515-7639/ab78f1,"Tontini et al., 2020",Ti₃C₂/rGO,"Ti₃C₂ with reduced graphene oxide, macroporous foam",Ti₃C₂/GO hydrazine vapor reduction + annealing,Not reported,Not reported,Not reported,Not reported,Not reported,Not reported,Not reported,Not reported,Not reported,Not reported,Not reported,50 mA g⁻¹ / 4 A g⁻¹,336 mAh g⁻¹ (50 mA g⁻¹); 99 mAh g⁻¹ (4 A g⁻¹),Not reported,Not reported
10.1088/2515-7639/ab78f1,"Tontini et al., 2020",Ti₃C₂Tₓ,"Ti₃C₂ with –OH, –F, =O terminations, ultra-thin film",Delamination + vacuum filtration,Not reported,Not reported,Not reported,Not reported,Not reported,Not reported,90 nm,Not reported,3 M H₂SO₄,Not reported,10 mV s⁻¹,Not reported,450 F g⁻¹,Not reported,Not reported
10.1088/2515-7639/ab78f1,"Tontini et al., 2020",Ti₃C₂Tₓ,"Ti₃C₂ clay, rolled compact film",Rolling of MXene-clay,Not reported,Not reported,Not reported,Not reported,Not reported,Not reported,5 µm,Not reported,1 M H₂SO₄,Not reported,2 mV s⁻¹,Not reported,246 F g⁻¹,Not reported,Not reported
10.1088/2515-7639/ab78f1,"Tontini et al., 2020",Ti₃C₂Tₓ,"Ti₃C₂ clay, rolled compact film",Rolling of MXene-clay,Not reported,Not reported,Not reported,Not reported,Not reported,Not reported,30 µm,Not reported,1 M H₂SO₄,Not reported,2 mV s⁻¹,Not reported,182 F g⁻¹,Not reported,Not reported
10.1088/2515-7639/ab78f1,"Tontini et al., 2020",Ti₃C₂Tₓ,"Ti₃C₂ clay, rolled compact film",Rolling of MXene-clay,Not reported,Not reported,Not reported,Not reported,Not reported,Not reported,75 µm,Not reported,1 M H₂SO₄,Not reported,2 mV s⁻¹,Not reported,161 F g⁻¹,Not reported,Not reported
10.1088/2515-7639/ab78f1,"Tontini et al., 2020",Ti₃C₂Tₓ,Ti₃C₂ porous particles with carbon black,Low-concentration freeze-drying + slurry,Not reported,Not reported,Not reported,Not reported,Not reported,Not reported,4 µm,1 mg cm⁻²,1 M NaCl / 6 M KOH,Not reported,5 mV s⁻¹,Not reported,156 F g⁻¹ (NaCl); 205 F g⁻¹ (KOH),Not reported,Not reported
10.1088/2515-7639/ab78f1,"Tontini et al., 2020",Ti₃C₂Tₓ,"Ti₃C₂ hollow spheres, macroporous film",PMMA sacrificial template + vacuum filtration,Not reported,Not reported,200 nm–2 µm,Not reported,Not reported,Not reported,13 µm,0.43 mg cm⁻²,3 M H₂SO₄,Not reported,10 mV s⁻¹,Not reported,316 F g⁻¹,Not reported,Not reported
10.1088/2515-7639/ab78f1,"Tontini et al., 2020",Ti₃C₂Tₓ,"Ti₃C₂ hollow spheres, macroporous film",PMMA sacrificial template + vacuum filtration,Not reported,Not reported,200 nm–2 µm,Not reported,Not reported,Not reported,25 µm,0.9 mg cm⁻²,3 M H₂SO₄,Not reported,10 mV s⁻¹,Not reported,314 F g⁻¹,Not reported,Not reported
10.1088/2515-7639/ab78f1,"Tontini et al., 2020",Ti₃C₂Tₓ,"Ti₃C₂ hollow spheres, macroporous film",PMMA sacrificial template + vacuum filtration,Not reported,Not reported,200 nm–2 µm,Not reported,Not reported,Not reported,180 µm,4.3 mg cm⁻²,3 M H₂SO₄,Not reported,10 mV s⁻¹,Not reported,310 F g⁻¹,Not reported,Not reported
10.1088/2515-7639/ab78f1,"Tontini et al., 2020",Mo₂CTₓ,"Mo₂C hollow spheres, macroporous film",PMMA sacrificial template + vacuum filtration,Not reported,Not reported,200 nm–2 µm,Not reported,Not reported,Not reported,30 µm,0.6 mg cm⁻²,3 M H₂SO₄,Not reported,Not reported,3 mA cm⁻²,160 F g⁻¹,Not reported,Not reported
10.1088/2515-7639/ab78f1,"Tontini et al., 2020",Ti₃C₂Tₓ/Bacterial Cellulose,"Ti₃C₂ with bacterial cellulose, macroporous foam",MXene + bacterial cellulose assembly,Not reported,Not reported,Not reported,Not reported,Not reported,Not reported,Not reported,5 mg cm⁻²,3 M H₂SO₄,Not reported,3 mA cm⁻²,Not reported,416 F g⁻¹,Not reported,2084 mF cm⁻²
10.1088/2515-7639/ab78f1,"Tontini et al., 2020",Ti₃C₂Tₓ,"Ti₃C₂ with EDA functionalization, aerogel",EDA functionalization + freeze-drying,Not reported,Not reported,Not reported,Not reported,Not reported,Not reported,Not reported,2 mg cm⁻²,1 M KOH,176.3 m² g⁻¹,2 mV s⁻¹,Not reported,87 F g⁻¹,Not reported,Not reported
10.1088/2515-7639/ab78f1,"Tontini et al., 2020",Ti₃C₂Tₓ,"Ti₃C₂ with EDA functionalization, aerogel",EDA functionalization + freeze-drying,Not reported,Not reported,Not reported,Not reported,Not reported,Not reported,Not reported,15 mg cm⁻²,1 M KOH,Not reported,2 mV s⁻¹,Not reported,68 F g⁻¹,Not reported,Not reported
10.1088/2515-7639/ab78f1,"Tontini et al., 2020",Ti₃C₂Tₓ,Ti₃C₂ freeze-cast aerogel,Uncontrolled freeze-casting,Not reported,Not reported,Not reported,Not reported,Not reported,Not reported,Not reported,Not reported,1 M Na₂SO₄,Not reported,2 mV s⁻¹,Not reported,67 F g⁻¹,Not reported,Not reported
10.1088/2515-7639/ab78f1,"Tontini et al., 2020",Ti₃C₂Tₓ/NiO,"Ti₃C₂ with 50 wt% NiO, freeze-cast composite aerogel",Freeze-casting + NiO composite,Not reported,Not reported,Not reported,Not reported,Not reported,Not reported,Not reported,Not reported,1 M Na₂SO₄,Not reported,2 mV s⁻¹,Not reported,77 F g⁻¹,Not reported,Not reported
10.1088/2515-7639/ab78f1,"Tontini et al., 2020",Ti₃C₂Tₓ,"Ti₃C₂ with thiourea dioxide/NH₃ functionalization, aerogel; density ~27 mg cm⁻³",Thiox + ammonia functionalization + freeze-drying,Not reported,Not reported,Not reported,Not reported,Not reported,Not reported,Not reported,0.14 mg cm⁻²,3 M H₂SO₄,Not reported,10 mV s⁻¹,Not reported,438 F g⁻¹,Not reported,Not reported
10.1088/2515-7639/ab78f1,"Tontini et al., 2020",Ti₃C₂Tₓ,"Ti₃C₂ with thiourea dioxide/NH₃ functionalization, aerogel; high mass loading",Thiox + ammonia functionalization + freeze-drying,Not reported,Not reported,Not reported,Not reported,Not reported,Not reported,Not reported,1.82 mg cm⁻²,3 M H₂SO₄,Not reported,10 mV s⁻¹,Not reported,427 F g⁻¹,Not reported,Not reported
10.1088/2515-7639/ab78f1,"Tontini et al., 2020",Ti₃C₂Tₓ,"Ti₃C₂ with Fe²⁺ cation-induced gelation, freeze-dried aerogel",Fe²⁺ cation-induced gelation + freeze-drying,Not reported,Not reported,Not reported,Not reported,Not reported,Not reported,Not reported,Not reported,3 M H₂SO₄,27 m² g⁻¹,Not reported,Not reported,272 F g⁻¹,Not reported,Not reported
10.1088/2515-7639/ab78f1,"Tontini et al., 2020",Ti₃C₂Tₓ,Ti₃C₂ unidirectional freeze-cast aerogel; porosity >99%,Unidirectional freeze-casting (5°C min⁻¹ to −70°C),Not reported,Not reported,Not reported,>99%,Lamellar spacing 28–48 µm,Not reported,10 mm,Not reported,3 M H₂SO₄,Not reported,10 mV s⁻¹,Not reported,282 F g⁻¹,3 F cm⁻³,Not reported
10.1088/2515-7639/ab78f1,"Tontini et al., 2020",Ti₃C₂Tₓ,"Ti₃C₂ rolled freeze-cast aerogel, high density (~1 g cm⁻³)",Unidirectional freeze-casting + calendaring,Not reported,Not reported,Not reported,Not reported,~1 µm (accessible pores),Not reported,60 µm,Not reported,3 M H₂SO₄,Not reported,10 mV s⁻¹,Not reported,315 F g⁻¹,323 F cm⁻³,Not reported
10.1088/2515-7639/ab78f1,"Tontini et al., 2020",Ti₃C₂Tₓ,"Ti₃C₂ rolled freeze-cast aerogel, low density (0.434 g cm⁻³)",Unidirectional freeze-casting + calendaring (slice),Not reported,Not reported,Not reported,Not reported,~1 µm (accessible pores),Not reported,60 µm,Not reported,3 M H₂SO₄,Not reported,10 mV s⁻¹,Not reported,421 F g⁻¹,183 F cm⁻³,Not reported
10.1088/2515-7639/ab78f1,"Tontini et al., 2020",Ti₃C₂Tₓ,"Ti₃C₂ vertically aligned array on Cu, all-solid-state supercapacitor",Concentrated HF etching + Cu sacrificial template + KOH treatment,Accordion-like multilayer,Expanded via KOH treatment,Not reported,Not reported,Not reported,Not reported,5 µm,Not reported,PVA-H₃PO₄,Not reported,Not reported,Not reported,485 F g⁻¹,Not reported,Not reported
10.1088/2515-7639/ab78f1,"Tontini et al., 2020",Ti₃C₂Tₓ,"Ti₃C₂ vertically aligned array on Cu, all-solid-state supercapacitor",Concentrated HF etching + Cu sacrificial template + KOH treatment,Accordion-like multilayer,Expanded via KOH treatment,Not reported,Not reported,Not reported,Not reported,50 µm,Not reported,PVA-H₃PO₄,Not reported,Not reported,Not reported,354 F g⁻¹,Not reported,Not reported
10.1088/2515-7639/ab78f1,"Tontini et al., 2020",Ti₃C₂Tₓ/rGO,"Ti₃C₂ with rGO, self-healing freeze-cast aerogel MSC; density 0.012 g cm⁻³",rGO composite + freeze-casting + polyurethane matrix,Not reported,Not reported,Not reported,Not reported,Not reported,Not reported,Not reported,Not reported,PVA-H₂SO₄,Not reported,Not reported,Not reported,Not reported,Not reported,34.6 mF cm⁻²
10.1088/2515-7639/ab78f1,"Tontini et al., 2020",N-Ti₃C₂Tₓ/AC/CNT/GO,"N-doped Ti₃C₂ with activated carbon, CNTs, GO composite ink",N-doped MXene + extrusion 3D printing + freeze-drying,Not reported,Not reported,Not reported,Not reported,Not reported,Not reported,1.65 mm (1 layer),21.67 mg cm⁻²,PVA-H₂SO₄,Not reported,Not reported,Not reported,142 F g⁻¹,Not reported,142 mF cm⁻²
10.1088/2515-7639/ab78f1,"Tontini et al., 2020",N-Ti₃C₂Tₓ/AC/CNT/GO,"N-doped Ti₃C₂ with activated carbon, CNTs, GO composite ink",N-doped MXene + extrusion 3D printing + freeze-drying,Not reported,Not reported,Not reported,Not reported,Not reported,Not reported,3.3 mm (2 layers),42.25 mg cm⁻²,PVA-H₂SO₄,Not reported,Not reported,Not reported,120 F g⁻¹,Not reported,Not reported
10.1088/2515-7639/ab78f1,"Tontini et al., 2020",Ti₃C₂Tₓ,"Ti₃C₂ additive-free, 3D printed freestanding MSC; flake size 8 µm, 1–3 layers",Additive-free extrusion 3D printing (250–330 µm nozzle) + freeze-drying,1–3 layers,Not reported,8 µm (average lateral size),Not reported,Not reported,Not reported,Not reported,8.5 mg cm⁻²,PVA-H₂SO₄,177 m² g⁻¹,1.7 mA cm⁻²,Not reported,242 F g⁻¹,Not reported,2100 mF cm⁻²
10.1021/acsenergylett.8b00718,2018; Yu et al.,Ti₃C₂Tₓ,Ti₃C₂ with surface terminations (Tₓ),Colloidal solution synthesis (ref. Alhabeb et al. 2017),Delaminated nanosheets; no explicit count,(002) peak at 2θ = 7.24°; d-spacing value not explicitly calculated,1–3 µm,Not reported,Not reported,Not reported,Not reported,Not reported,1 mol L⁻¹ Et₄NBF₄/AN,4.66 m² g⁻¹,10 mV s⁻¹,0.1 A g⁻¹,17 F g⁻¹,Not reported,Not reported
10.1021/acsenergylett.8b00718,2018; Yu et al.,Not applicable,AC (80 wt%) + carbon black (10 wt%) + PVDF (10 wt%) on Al foil,Slurry coating on aluminum foil current collector,Not applicable,Not applicable,AC particle size 10–20 µm,Not reported,1–3 nm,Not reported,~24 µm,Not reported,1 mol L⁻¹ Et₄NBF₄/AN,1607 m² g⁻¹,10 mV s⁻¹,0.1 A g⁻¹,124 F g⁻¹,39 F cm⁻³,Not reported
10.1021/acsenergylett.8b00718,2018; Yu et al.,Ti₃C₂Tₓ,"AC + Ti₃C₂Tₓ MXene, mass ratio AC:MXene = 1:1",Vacuum-assisted filtration of AC + MXene aqueous dispersion,"Delaminated, lamellar; no explicit count",Increased vs. pure MXene; (002) shifts to smaller 2θ; exact value not reported,1–3 µm (MXene lateral size),Not reported,1–3 nm,Not reported,~20 µm,Not reported,1 mol L⁻¹ Et₄NBF₄/AN,Not reported,10 mV s⁻¹,0.1 A g⁻¹,88 F g⁻¹,Not reported,Not reported
10.1021/acsenergylett.8b00718,2018; Yu et al.,Ti₃C₂Tₓ,"AC + Ti₃C₂Tₓ MXene, mass ratio AC:MXene = 2:1",Vacuum-assisted filtration of AC + MXene aqueous dispersion,"Delaminated, lamellar; no explicit count",Increased vs. pure MXene; (002) shifts to smaller 2θ; exact value not reported,1–3 µm (MXene lateral size),Not reported,1–3 nm,Not reported,~26 µm,Not reported,1 mol L⁻¹ Et₄NBF₄/AN,Not reported,10 mV s⁻¹,0.1 A g⁻¹,126 F g⁻¹,38 F cm⁻³,Not reported
10.1021/acsenergylett.8b00718,2018; Yu et al.,Ti₃C₂Tₓ,"AC + Ti₃C₂Tₓ MXene, mass ratio AC:MXene = 4:1",Vacuum-assisted filtration of AC + MXene aqueous dispersion,"Delaminated, lamellar; no explicit count",Largest shift among AC/MXene films; exact value not reported,1–3 µm (MXene lateral size),Not reported,1–3 nm,Not reported,~30 µm,Not reported,1 mol L⁻¹ Et₄NBF₄/AN,2090 m² g⁻¹,10 mV s⁻¹,0.1 A g⁻¹,138 F g⁻¹,37 F cm⁻³,Not reported
