Repository: tomal66/mxene-geometry

# MXene Geometry

A pipeline for filtering MXene research literature entries using an LLM
([m3rg-iitd/llamat-3-chat](https://huggingface.co/m3rg-iitd/llamat-3-chat)),
a materials-science fine-tuned LLaMA-3 model.

---

## Project structure

```
mxene-geometry/
├── data/
│   ├── raw/              # Input CSVs (one row = one literature entry)
│   └── filtered/         # Output CSVs written here after filtering
├── scripts/
│   └── filter_mxene.py   # LLM-based filtering script
├── requirements.txt
└── README.md
```

---

### 1. Clone

```bash
git clone <repo-url>
cd mxene-geometry
```

### 2. Create a virtual environment

```bash
python -m venv .venv

# Linux / macOS
source .venv/bin/activate

# Windows
.venv\Scripts\activate
```

### 4. HuggingFace access

The model is downloaded from HuggingFace on first run and cached locally.
If the model repository is gated, generate a token at
<https://huggingface.co/settings/tokens> and pass it via `--hf-token`.

---

### `reasoning.csv` columns

| Column | Description |
|---|---|
| `row_index` | 0-based row position in the original input CSV |
| `formula_match` | `True` / `False` / `None` (uncertain) |
| `formula_reasoning` | One-sentence LLM explanation for the formula decision |
| `synthesis_match` | `True` / `False` / `None` (uncertain) |
| `synthesis_reasoning` | One-sentence LLM explanation for the synthesis decision |
| `overall` | `PASS`, `FAIL`, or `AMBIGUOUS` |
| `overall_reasoning` | One-sentence LLM summary of the overall decision |

`row_index` is consistent across all three files and can be used to join them
back to the original CSV.

---

﻿# LaTeX report project

**Machine-Learning Descriptor Analysis and Bayesian Data Augmentation for MXene
Supercapacitor Capacitance Prediction: Implications for Physics-Guided Modelling**

Self-contained LaTeX project. `main.pdf` is committed alongside the sources.

# Windows
curl -L -o tectonic.zip https://github.com/tectonic-typesetting/tectonic/releases/download/tectonic%400.15.0/tectonic-0.15.0-x86_64-pc-windows-msvc.zip
unzip tectonic.zip && ./tectonic.exe -X compile main.tex
```

## Regenerating everything from the pipeline

Sections, tables and figures are **generated**, not hand-written. Do not edit
`sections/*.tex` or `tables/*.tex` directly — they are overwritten. To rebuild
from the stored results:

```bash
cd ..
python run_pipeline.py        # stage 1: CV, SHAP, Bayesian augmentation  (~3 min)
python run_final_stage.py     # stage 2: domain shift, final SHAP, PINN, figures, tables
python build_report.py        # emits sections/*.tex and main.tex
cd latex_report && make
```

Or, from this directory, `make regenerate` runs the last three steps.

Every number in the prose is interpolated at generation time from a CSV under
`../results/` or `../results_final/`. Nothing is transcribed by hand, so the
report cannot drift out of step with the pipeline.

## Layout

```
main.tex              preamble, title, section includes, nomenclature
references.bib        method and software references (see BIBLIOGRAPHY_TODO.md)
sections/             00_abstract .. 13_conclusion   (generated)
tables/               9 booktabs tables               (generated)
figures/              10 vector PDF figures           (generated)
Makefile              build targets
```

### Sections

| File | Content |
|---|---|
| `00_abstract.tex` | ~300-word abstract |
| `01_introduction.tex` | problem, obstacles, contributions |
| `02_dataset.tex` | corpus, target cleaning, unit standardisation, leakage control |
| `03_methods.tex` | XGBoost, paper-grouped CV, the two-models distinction |
| `04_bayesian_augmentation.tex` | DataSynthesizer setup, anti-leakage protocol, grid |
| `05_grouped_results.tex` | cross-paper performance + variance decomposition |
| `06_augmentation_results.tex` | four conditions, why the gain is not robust |
| `07_synthetic_fidelity.tex` | fidelity audit and its interpretation |
| `08_shap.tex` | final real-only SHAP, directions, confounding caveat |
| `09_shap_stability.tex` | rank stability under augmentation |
| `10_pinn_design.tex` | physics availability, model-class verdict, proposed loss |
| `11_discussion.tex` | rows vs information, four purposes, reporting practice |
| `12_limitations.tex` | limitations |
| `13_conclusion.tex` | seven numbered conclusions |

### Figures

All figures are vector PDF at double-column width (7 in), 8 pt type, no titles
(captions carry the message), colour-blind-safe palette, no rainbow colormaps.
Masters live in `../results_final/figures/` in both PDF and 400 dpi PNG.

## Known state

- The PDF compiles clean: no undefined references, no BibTeX errors.
- One deliberate placeholder appears in the reference list — see
  `BIBLIOGRAPHY_TODO.md`. It is visible in the PDF by design so it cannot be
  missed before circulation.

File: latex_report/sections/04_bayesian_augmentation.tex
\section{Bayesian-network augmentation}\label{sec:bnmethod}

\subsection{Generator}
Synthetic observations are produced with
\textsc{DataSynthesizer}~0.1.13~\cite{datasynthesizer2017} in
\emph{correlated-attribute mode}, which fits a Bayesian network over the attributes by a
greedy mutual-information search~\cite{privbayes2017} and samples from the resulting
factorisation. No substitute
generator (CTGAN, Gaussian copula, SMOTE, KDE) was used at any point. The privacy budget is
set to $\varepsilon = 0$: the inputs are already-published literature values, so
differential-privacy noise would degrade fidelity for no benefit.

\subsection{Attribute treatment}
The network is given 5 descriptors plus the target:
\texttt{h2so4\_M}, \texttt{composition\_family}, \texttt{scan\_rate\_mV\_s}, \texttt{interlayer\_A} and \texttt{layer\_class}.
Electrolyte molarity and scan rate are declared \emph{categorical} despite being numeric:
each occurs at only a handful of discrete experimenter-chosen settings, and a continuous
treatment would let the generator invent molarities and sweep rates that no experiment in
the corpus used. Interlayer spacing and the target remain continuous.

\subsection{Cohort}
Requiring every selected descriptor to be reported in the same publication reduces the
corpus to a complete-case cohort of 47 rows from
18 papers. \textbf{All four training conditions use exactly this
cohort and this feature set}, so the comparison is like-for-like. This cohort model is a
control arm for the augmentation experiment and is not the headline real-only baseline of
Sec.~\ref{sec:grouped}.

\subsection{Anti-leakage protocol}
Within each outer grouped fold the Bayesian network is fitted on the \emph{training papers
only}; synthetic rows are drawn from that network; the physical-validity filter uses
training-fold minima and maxima only; the one-hot encoder and the hyper-parameter search
also see training papers only. Held-out papers are never described, never generated from,
never augmented, and never enter any training set. No synthetic row ever appears in a test
partition.

\subsection{Experimental grid}
Four training conditions are compared: real only, and real plus $1\times$, $3\times$ and
$5.25\times$ synthetic rows, the last reproducing the $200/32 = 6.25$ total-size ratio of the
motivating study. Network degree $k \in \{1,2,3\}$ is swept, with $k=2$ as the
pre-registered default. Each augmented condition is generated three times with independent
generator seeds inside every fold and the fold score is the mean over those draws, so that
re-drawing the synthetic set cannot masquerade as an effect. Generated rows pass a
physical-validity filter (positive capacitance, non-negative descriptors, categorical levels
seen in training, values inside the training-fold range) before use.

File: latex_report/sections/12_limitations.tex
\section{Limitations}\label{sec:limitations}

\begin{itemize}
\item \textbf{Literature-derived, heterogeneous data.} Every row is a structured extraction
from a different publication with its own cell geometry, reference electrode, normalisation
convention and reporting rate. Two rows with identical descriptors may legitimately differ by
a hundred F\,g\textsuperscript{-1}.

\item \textbf{Few independent studies.} 40 publications provide 118 rows. Five grouped
folds is the practical maximum, and paired significance testing at that scale is underpowered
by construction: the smallest attainable two-sided Wilcoxon $p$-value is 0.0625.

\item \textbf{Unequal observations per paper.} Cluster sizes range from 1 to 9 rows, so
folds differ in effective sample size and a single unusual publication can dominate its fold.

\item \textbf{Extensive missingness.} Specific surface area, gravimetric current density,
flake size and pore diameter are reported by a minority of publications. Requiring complete
cases for the Bayesian-network experiment reduced the corpus from 118 to
47 rows, so that experiment describes a sub-population.

\item \textbf{Protocol inconsistency and unmeasured confounders.} Testing mode, potential
window and binder or current-collector details are absent, yet all affect measured
capacitance. Some publications report an interlayer \emph{gap} rather than a (002)
$d$-spacing. The closure-identity check found
3 areal and 4
volumetric rows violating an exact definitional relation by more than 50\%, which is direct
evidence that normalisation conventions differ between publications.

\item \textbf{Weak cross-paper predictive transferability.} Mean grouped $R^2$ is
0.030, with negative values on individual folds. The models presented here
should not be used to predict the capacitance of an electrode from an unseen laboratory.

\item \textbf{Descriptor--paper confounding.} Several descriptors are constant within each
publication (ICC$(1) \approx 1$), so their SHAP attribution cannot be separated from
publication identity by any analysis of this corpus.

\item \textbf{Synthetic observations are not experiments.} Bayesian-resampled rows carry no
new experimental information and are never treated as independent evidence; they appear in no
test partition.

\item \textbf{SHAP is model attribution, not causality.} All descriptor statements are
associations within the compiled corpus.

\item \textbf{The enforceable physics is definitional.} Equations~\eqref{eq:areal}
and~\eqref{eq:vol} are unit-normalisation identities, not transport dynamics. Enforcing them
constrains internal consistency; it does not inject electrochemical mechanism, and it applies
only to the minority of rows reporting areal or volumetric capacitance.
\end{itemize}

File: latex_report/sections/13_conclusion.tex
\section{Conclusions}\label{sec:conclusion}

\begin{enumerate}
\item \textbf{Cross-paper generalisation is weak.} Paper-grouped cross-validation of
gravimetric capacitance over 118 observations from 40 publications gives
$R^2 = 0.030 \pm 0.119$ and MAE
$= 82$\,F\,g\textsuperscript{-1}. A variance decomposition attributes
this to cross-study heterogeneity: 64\% of the variance in capacitance and a mean of
87\% of the variance in the descriptors lies between
publications, and several descriptors are paper-level constants.

\item \textbf{Bayesian-network augmentation does not robustly improve it.} Across four
ratios, three network degrees and three generator seeds, the best condition improved MAE by
6.0\,F\,g\textsuperscript{-1}, less than the
12.3\,F\,g\textsuperscript{-1} produced by re-drawing the synthetic set alone, with
a non-monotonic response and improvement in only 3 of
5 folds.

\item \textbf{The generator was nevertheless faithful.} No marginal was rejected by a
Kolmogorov--Smirnov test, categorical frequencies agreed to a Jensen--Shannon distance of
0.08, dependency structure was reproduced to
$\approx0.06$, and no real row was copied. Distributional
fidelity to the training fold does not imply generalisation to an unseen publication.

\item \textbf{The SHAP descriptor ranking is stable.} Spearman
$\rho = 0.90$ between real-only and augmented models, with
3/3 and 5/5 top-$k$ overlap.

\item \textbf{Real-only SHAP is therefore retained for descriptor prioritisation}, with the
explicit caveat that highly ranked paper-constant descriptors are confounded with publication
identity.

\item \textbf{A classical PINN is not currently justified; a hybrid physics-constrained
multi-task regression is.} The corpus contains no potential window, discharge time, current
or time axis, so no differential residual can be posed. It does contain two exact closure
identities, verified here to a median relative error below 1\%, which allow areal and
volumetric capacitance to act as auxiliary supervised outputs under a hard consistency
constraint.

\item \textbf{Future effort should target experimental-protocol information rather than
synthetic oversampling.} Recovering the potential window, discharge time and testing mode
would convert the physics term into the measurement equation itself and would remove known
sources of between-study scatter, addressing the diagnosed bottleneck directly.
\end{enumerate}
