Repository: tomal66/mxene-geometry

# MXene Geometry

A pipeline for filtering MXene research literature entries using an LLM
([m3rg-iitd/llamat-3-chat](https://huggingface.co/m3rg-iitd/llamat-3-chat)),
a materials-science fine-tuned LLaMA-3 model.

---

## Project structure

```
mxene-geometry/
├── data/
│   ├── raw/              # Input CSVs (one row = one literature entry)
│   └── filtered/         # Output CSVs written here after filtering
├── scripts/
│   └── filter_mxene.py   # LLM-based filtering script
├── requirements.txt
└── README.md
```

---

### 1. Clone

```bash
git clone <repo-url>
cd mxene-geometry
```

### 2. Create a virtual environment

```bash
python -m venv .venv

# Linux / macOS
source .venv/bin/activate

# Windows
.venv\Scripts\activate
```

### 4. HuggingFace access

The model is downloaded from HuggingFace on first run and cached locally.
If the model repository is gated, generate a token at
<https://huggingface.co/settings/tokens> and pass it via `--hf-token`.

---

## Input CSV format

Place your CSV files in `data/raw/`. Each file must contain at least these two
columns (exact names, case-sensitive):

| Column | Description |
|---|---|
| `Mxene formula` | Chemical formula of the MXene, e.g. `Ti₃C₂Tₓ` |
| `Synthesis method` | Free-text description of the synthesis route |

All other columns are preserved as-is in the output files.

---

## Filtering criteria

Both criteria must be satisfied for a row to **PASS**.

| # | Criterion | Rule |
|---|---|---|
| 1 | **MXene formula** | Must be `Ti₃C₂Tₓ` or `Ti₃C₂` (all ASCII / unicode / subscript variants accepted). Any other primary stoichiometry (Ta₄C₃, Ti₂C, Mo₂C …) fails. |
| 2 | **Synthesis method** | Must explicitly mention **both** `LiF` (lithium fluoride) **and** `HCl` (hydrochloric acid). Mentioning only one, or using HF-based etchants without LiF, fails. |

---

## Running the filter

```bash
python scripts/filter_mxene.py --csv <filename>
```

### Arguments

| Argument | Required | Description |
|---|---|---|
| `--csv` | Yes | Filename inside `data/raw/`, e.g. `5.csv` |
| `--quantize` | No | Load model in 4-bit (bitsandbytes) — lower VRAM, slightly lower quality |
| `--hf-token` | No | HuggingFace access token for gated model repositories |

### Examples

```bash

# Standard run
python scripts/filter_mxene.py --csv 5.csv

# Low-VRAM machine (4-bit quantisation)
python scripts/filter_mxene.py --csv 5.csv --quantize

# Gated model with HF token
python scripts/filter_mxene.py --csv 5.csv --hf-token hf_xxxxxxxxxxxxxxxx

# Combined
python scripts/filter_mxene.py --csv 5.csv --quantize --hf-token hf_xxxxxxxxxxxxxxxx
```

---

## Outputs

All output files are written to `data/filtered/` and prefixed with the input
filename stem (e.g. input `5.csv` → prefix `5_`).

| File | Contents |
|---|---|
| `<stem>_filtered.csv` | Rows the LLM is **confident PASS** both criteria. Includes all original columns plus `row_index`. |
| `<stem>_ambiguous.csv` | Rows where the LLM is **uncertain** about one or both criteria. Includes all original columns plus `row_index`. |
| `<stem>_reasoning.csv` | Full LLM reasoning for **every input row** (PASS, FAIL, and AMBIGUOUS). |

### `reasoning.csv` columns

| Column | Description |
|---|---|
| `row_index` | 0-based row position in the original input CSV |
| `formula_match` | `True` / `False` / `None` (uncertain) |
| `formula_reasoning` | One-sentence LLM explanation for the formula decision |
| `synthesis_match` | `True` / `False` / `None` (uncertain) |
| `synthesis_reasoning` | One-sentence LLM explanation for the synthesis decision |
| `overall` | `PASS`, `FAIL`, or `AMBIGUOUS` |
| `overall_reasoning` | One-sentence LLM summary of the overall decision |

`row_index` is consistent across all three files and can be used to join them
back to the original CSV.

---

## Troubleshooting

**Out of memory during model load**
Run with `--quantize` to enable 4-bit loading, which reduces peak VRAM from
~14 GB to ~6 GB.

**`JSON parsing failed` entries in reasoning.csv**
The model occasionally returns non-JSON text. These rows are automatically
marked `AMBIGUOUS` and routed to `<stem>_ambiguous.csv` for manual review.

**Missing column error**
Verify your CSV has columns named exactly `Mxene formula` and
`Synthesis method` (case-sensitive, with a space).

File: results/04_bn_real_cohort.csv
paper_id,h2so4_M,composition_family,scan_rate_mV_s,interlayer_A,layer_class,target_cap_F_g,target_is_approximate,target_outlier_flag
10.1016/j.carbon.2025.120021,2.0,pristine_mxene,2.0,14.2,single_or_few_layer,424.0,False,False
10.1016/j.carbon.2025.120021,2.0,pristine_mxene,2.0,11.5,single_or_few_layer,330.0,False,False
10.1016/j.electacta.2022.139871,1.0,mxene_polymer_composite,10.0,13.14,multilayer,425.7,False,False
10.1016/j.jallcom.2023.173355,3.0,pristine_mxene,2.0,12.6,single_or_few_layer,489.3,False,False
10.1016/j.jallcom.2023.173355,3.0,doped_mxene,2.0,12.7,single_or_few_layer,1609.5,False,True
10.1016/j.apmt.2019.06.013,3.0,pristine_mxene,1.0,12.8,single_or_few_layer,278.0,False,False
10.1016/j.apmt.2019.06.013,3.0,pristine_mxene,1.0,11.0,single_or_few_layer,378.0,False,False
10.1016/j.apmt.2019.06.013,3.0,pristine_mxene,1.0,11.0,single_or_few_layer,414.0,False,False
10.1016/j.ensm.2023.103148,0.5,pristine_mxene,100.0,5.3,delaminated,280.0,True,False
10.1016/j.ensm.2023.103148,0.5,pristine_mxene,5.0,5.3,delaminated,292.0,False,False
10.1016/j.ensm.2023.103148,0.5,pristine_mxene,5.0,5.3,delaminated,289.0,False,False
10.1016/j.ensm.2023.103148,0.5,pristine_mxene,5.0,5.3,delaminated,300.0,False,False
10.1016/j.ensm.2023.103148,0.5,pristine_mxene,5.0,5.3,delaminated,277.0,False,False
10.1016/j.ensm.2023.103148,0.5,pristine_mxene,5.0,5.3,delaminated,100.0,False,False
10.1016/j.ensm.2023.103148,0.5,pristine_mxene,5.0,5.3,delaminated,286.0,False,False
10.1016/j.ensm.2023.103148,0.5,pristine_mxene,200.0,5.3,delaminated,240.0,False,False
10.1002/batt.201800014,1.0,pristine_mxene,2.0,12.5,single_or_few_layer,234.0,False,False
10.1002/adma.201701264,3.0,pristine_mxene,2.0,13.100000000000001,delaminated,330.2,False,False
10.1002/adma.201504705,1.0,pristine_mxene,5.0,13.8,delaminated,245.0,False,False
10.1002/adma.201504705,1.0,mxene_polymer_composite,5.0,10.0,delaminated,416.0,False,False
10.1039/d5ta06789h,1.0,pristine_mxene,5.0,13.7,single_or_few_layer,234.5,False,False
10.1039/d5ta06789h,1.0,mxene_polymer_composite,5.0,13.3,single_or_few_layer,146.9,False,False
10.1039/d5ta06789h,1.0,pristine_mxene,5.0,16.0,single_or_few_layer,219.1,False,False
10.1039/d6ta00010j,1.0,pristine_mxene,2.0,13.6,single_or_few_layer,192.0,False,False
10.1039/d6ta00010j,1.0,pristine_mxene,2.0,13.6,single_or_few_layer,226.0,False,False
10.1039/d6ta00010j,1.0,mxene_polymer_composite,2.0,17.1,single_or_few_layer,214.0,False,False
10.1039/d6ta00010j,1.0,mxene_polymer_composite,2.0,13.9,single_or_few_layer,230.0,False,False
10.1039/d6ta00010j,1.0,mxene_polymer_composite,2.0,13.8,single_or_few_layer,239.0,False,False
10.1039/d6ta00010j,1.0,mxene_polymer_composite,2.0,13.9,single_or_few_layer,200.0,False,False
10.1039/d6ta00010j,1.0,mxene_polymer_composite,2.0,14.3,single_or_few_layer,197.0,False,False
10.20517/energymater.2024.45,3.0,pristine_mxene,5.0,12.6,single_or_few_layer,258.8,False,False
10.20517/energymater.2024.45,3.0,pristine_mxene,5.0,11.8,single_or_few_layer,325.7,False,False
10.20517/energymater.2024.45,3.0,mxene_carbon_composite,5.0,11.9,single_or_few_layer,381.5,False,False
10.20517/energymater.2024.45,3.0,mxene_carbon_composite,5.0,13.4,single_or_few_layer,396.4,False,False
10.20517/energymater.2024.45,3.0,mxene_carbon_composite,5.0,13.8,single_or_few_layer,360.3,False,False
10.1002/eem2.12876,1.0,pristine_mxene,10.0,11.799999999999999,single_or_few_layer,294.0,False,False
10.1002/eem2.12876,1.0,pristine_mxene,10.0,12.8,single_or_few_layer,74.0,False,False
10.1002/eem2.12876,1.0,pristine_mxene,10.0,13.0,single_or_few_layer,105.0,False,False
10.1002/eem2.12876,1.0,pristine_mxene,10.0,13.3,single_or_few_layer,208.0,False,False
10.1002/smll.202202203,1.0,pristine_mxene,2.0,13.6,single_or_few_layer,376.0,False,False
10.1021/acsnano.2c03351,3.0,pristine_mxene,5.0,13.600000000000001,single_or_few_layer,287.9,False,False
10.1038/nenergy.2017.105,3.0,pristine_mxene,10.0,26.8,single_or_few_layer,310.0,False,False
10.1038/nenergy.2017.105,3.0,pristine_mxene,1000.0,26.8,single_or_few_layer,280.0,False,False
10.1038/nenergy.2017.105,3.0,pristine_mxene,1000.0,26.8,single_or_few_layer,125.0,False,False
10.1021/acsnano.3c11551,3.0,structured_pristine_mxene,10.0,14.0,delaminated,252.5,False,False
10.1002/smll.201804732,1.0,mxene_polymer_composite,5.0,39.3,delaminated,258.2,False,False
10.25259/ajc_264_2024,3.0,pristine_mxene,2.0,12.13,multilayer,315.5,False,False
