Repository: tomal66/mxene-geometry

# MXene Geometry

A pipeline for filtering MXene research literature entries using an LLM
([m3rg-iitd/llamat-3-chat](https://huggingface.co/m3rg-iitd/llamat-3-chat)),
a materials-science fine-tuned LLaMA-3 model.

---

## Project structure

```
mxene-geometry/
├── data/
│   ├── raw/              # Input CSVs (one row = one literature entry)
│   └── filtered/         # Output CSVs written here after filtering
├── scripts/
│   └── filter_mxene.py   # LLM-based filtering script
├── requirements.txt
└── README.md
```

---

### 1. Clone

```bash
git clone <repo-url>
cd mxene-geometry
```

### 2. Create a virtual environment

```bash
python -m venv .venv

# Linux / macOS
source .venv/bin/activate

# Windows
.venv\Scripts\activate
```

### 4. HuggingFace access

The model is downloaded from HuggingFace on first run and cached locally.
If the model repository is gated, generate a token at
<https://huggingface.co/settings/tokens> and pass it via `--hf-token`.

---

## Input CSV format

Place your CSV files in `data/raw/`. Each file must contain at least these two
columns (exact names, case-sensitive):

| Column | Description |
|---|---|
| `Mxene formula` | Chemical formula of the MXene, e.g. `Ti₃C₂Tₓ` |
| `Synthesis method` | Free-text description of the synthesis route |

All other columns are preserved as-is in the output files.

---

## Filtering criteria

Both criteria must be satisfied for a row to **PASS**.

| # | Criterion | Rule |
|---|---|---|
| 1 | **MXene formula** | Must be `Ti₃C₂Tₓ` or `Ti₃C₂` (all ASCII / unicode / subscript variants accepted). Any other primary stoichiometry (Ta₄C₃, Ti₂C, Mo₂C …) fails. |
| 2 | **Synthesis method** | Must explicitly mention **both** `LiF` (lithium fluoride) **and** `HCl` (hydrochloric acid). Mentioning only one, or using HF-based etchants without LiF, fails. |

---

## Running the filter

```bash
python scripts/filter_mxene.py --csv <filename>
```

### Arguments

| Argument | Required | Description |
|---|---|---|
| `--csv` | Yes | Filename inside `data/raw/`, e.g. `5.csv` |
| `--quantize` | No | Load model in 4-bit (bitsandbytes) — lower VRAM, slightly lower quality |
| `--hf-token` | No | HuggingFace access token for gated model repositories |

### Examples

```bash

# Standard run
python scripts/filter_mxene.py --csv 5.csv

# Low-VRAM machine (4-bit quantisation)
python scripts/filter_mxene.py --csv 5.csv --quantize

# Gated model with HF token
python scripts/filter_mxene.py --csv 5.csv --hf-token hf_xxxxxxxxxxxxxxxx

# Combined
python scripts/filter_mxene.py --csv 5.csv --quantize --hf-token hf_xxxxxxxxxxxxxxxx
```

---

## Outputs

All output files are written to `data/filtered/` and prefixed with the input
filename stem (e.g. input `5.csv` → prefix `5_`).

| File | Contents |
|---|---|
| `<stem>_filtered.csv` | Rows the LLM is **confident PASS** both criteria. Includes all original columns plus `row_index`. |
| `<stem>_ambiguous.csv` | Rows where the LLM is **uncertain** about one or both criteria. Includes all original columns plus `row_index`. |
| `<stem>_reasoning.csv` | Full LLM reasoning for **every input row** (PASS, FAIL, and AMBIGUOUS). |

### `reasoning.csv` columns

| Column | Description |
|---|---|
| `row_index` | 0-based row position in the original input CSV |
| `formula_match` | `True` / `False` / `None` (uncertain) |
| `formula_reasoning` | One-sentence LLM explanation for the formula decision |
| `synthesis_match` | `True` / `False` / `None` (uncertain) |
| `synthesis_reasoning` | One-sentence LLM explanation for the synthesis decision |
| `overall` | `PASS`, `FAIL`, or `AMBIGUOUS` |
| `overall_reasoning` | One-sentence LLM summary of the overall decision |

`row_index` is consistent across all three files and can be used to join them
back to the original CSV.

---

## Troubleshooting

**Out of memory during model load**
Run with `--quantize` to enable 4-bit loading, which reduces peak VRAM from
~14 GB to ~6 GB.

**`JSON parsing failed` entries in reasoning.csv**
The model occasionally returns non-JSON text. These rows are automatically
marked `AMBIGUOUS` and routed to `<stem>_ambiguous.csv` for manual review.

**Missing column error**
Verify your CSV has columns named exactly `Mxene formula` and
`Synthesis method` (case-sensitive, with a space).

File: terra/1-s2.0-S001346862101762X-main_electrodes.json
{
  "source_file": "./H2SO4/1-s2.0-S001346862101762X-main.pdf",
  "model": "gpt-5.6-terra",
  "cost_usd": 0.08023,
  "warnings": [
    "'M-Ti3C2Tx' has no capacitance of any kind"
  ],
  "electrodes": [
    {
      "fields": {
        "areal_capacitance": {
          "confidence": "stated",
          "note": "No areal capacitance reported.",
          "unit": null,
          "value": null
        },
        "composition": {
          "confidence": "stated",
          "note": "HF-etched material with F, O and OH terminations discussed.",
          "unit": null,
          "value": "Ti3C2Tx (F-, O-, and OH-terminated)"
        },
        "current_density": {
          "confidence": "stated",
          "note": "GCD condition for reported capacitance.",
          "unit": "A g\u22121",
          "value": "1"
        },
        "electrode_thickness": {
          "confidence": "stated",
          "note": "No electrode thickness reported.",
          "unit": null,
          "value": null
        },
        "electrolyte": {
          "confidence": "derived",
          "note": "Shared three-electrode testing electrolyte.",
          "unit": null,
          "value": "1 M H2SO4 solution"
        },
        "flake_size": {
          "confidence": "stated",
          "note": "No lateral flake dimension reported.",
          "unit": null,
          "value": null
        },
        "gravimetric_capacitance": {
          "confidence": "stated",
          "note": "Reported comparison value at 1 A g\u22121.",
          "unit": "F g\u22121",
          "value": "60"
        },
        "interlayer_spacing": {
          "confidence": "stated",
          "note": "HRTEM layer spacing.",
          "unit": "nm",
          "value": "approximately 0.96"
        },
        "layer_no": {
          "confidence": "stated",
          "note": "Layered structure stated; layer count not reported.",
          "unit": null,
          "value": null
        },
        "mass_loading": {
          "confidence": "derived",
          "note": "Shared electrode preparation states approximately 1\u20132 mg on 1 \u00d7 1 cm carbon paper.",
          "unit": "mg cm\u22122",
          "value": "approximately 1\u20132"
        },
        "mxene_formula": {
          "confidence": "stated",
          "note": "Prepared by HF etching Ti3AlC2.",
          "unit": null,
          "value": "Ti3C2Tx"
        },
        "pore_diameter": {
          "confidence": "stated",
          "note": "No pore diameter reported.",
          "unit": null,
          "value": null
        },
        "porosity": {
          "confidence": "stated",
          "note": "No porosity percentage reported.",
          "unit": null,
          "value": null
        },
        "scan_rate": {
          "confidence": "stated",
          "note": "Best capacitance was obtained by GCD, not CV.",
          "unit": null,
          "value": null
        },
        "ssa": {
          "confidence": "stated",
          "note": "No BET specific surface area reported.",
          "unit": null,
          "value": null
        },
        "synthesis_method": {
          "confidence": "stated",
          "note": "Selective HF etching: 30 wt% HF, 18 h at room temperature.",
          "unit": null,
          "value": "HF etching"
        },
        "tortuosity": {
          "confidence": "stated",
          "note": "No tortuosity value reported.",
          "unit": null,
          "value": null
        },
        "volumetric_capacitance": {
          "confidence": "stated",
          "note": "No volumetric capacitance reported.",
          "unit": null,
          "value": null
        }
      },
      "is_primary": false,
      "label": "HF-etched Ti3C2Tx",
      "role": "control"
    },
    {
      "fields": {
        "areal_capacitance": {
          "confidence": "stated",
          "note": "No areal capacitance reported.",
          "unit": null,
          "value": null
        },
        "composition": {
          "confidence": "stated",
          "note": "Molten-salt-treated Ti3C2Tx; partial F removal and increased O termination reported.",
          "unit": null,
          "value": "Ti3C2Tx (partially O-terminated, reduced F terminations)"
        },
        "current_density": {
          "confidence": "stated",
          "note": "No numerical best capacitance printed for this electrode.",
          "unit": null,
          "value": null
        },
        "electrode_thickness": {
          "confidence": "stated",
          "note": "No electrode thickness reported.",
          "unit": null,
          "value": null
        },
        "electrolyte": {
          "confidence": "derived",
          "note": "Shared three-electrode testing electrolyte.",
          "unit": null,
          "value": "1 M H2SO4 solution"
        },
        "flake_size": {
          "confidence": "stated",
          "note": "No lateral flake dimension reported.",
          "unit": null,
          "value": null
        },
        "gravimetric_capacitance": {
          "confidence": "stated",
          "note": "Only a slight increase versus HF-etched Ti3C2Tx is described; no value printed.",
          "unit": null,
          "value": null
        },
        "interlayer_spacing": {
          "confidence": "stated",
          "note": "HRTEM layer spacing.",
          "unit": "nm",
          "value": "0.97"
        },
        "layer_no": {
          "confidence": "stated",
          "note": "Layer count not reported.",
          "unit": null,
          "value": null
        },
        "mass_loading": {
          "confidence": "derived",
          "note": "Shared electrode preparation states approximately 1\u20132 mg on 1 \u00d7 1 cm carbon paper.",
          "unit": "mg cm\u22122",
          "value": "approximately 1\u20132"
        },
        "mxene_formula": {
          "confidence": "stated",
          "note": "Sample label and characterization identify Ti3C2Tx.",
          "unit": null,
          "value": "Ti3C2Tx"
        },
        "pore_diameter": {
          "confidence": "stated",
          "note": "No pore diameter reported.",
          "unit": null,
          "value": null
        },
        "porosity": {
          "confidence": "stated",
          "note": "No porosity percentage reported.",
          "unit": null,
          "value": null
        },
        "scan_rate": {
          "confidence": "stated",
          "note": "No capacitance measured by CV numerically reported.",
          "unit": null,
          "value": null
        },
        "ssa": {
          "confidence": "stated",
          "note": "No BET specific surface area reported.",
          "unit": null,
          "value": null
        },
        "synthesis_method": {
          "confidence": "stated",
          "note": "HF-etched Ti3C2Tx treated in LiCl-KCl molten salt at 450 \u00b0C for 12 h.",
          "unit": null,
          "value": "LiCl-KCl molten-salt treatment"
        },
        "tortuosity": {
          "confidence": "stated",
          "note": "No tortuosity value reported.",
          "unit": null,
          "value": null
        },
        "volumetric_capacitance": {
          "confidence": "stated",
          "note": "No volumetric capacitance reported.",
          "unit": null,
          "value": null
        }
      },
      "is_primary": false,
      "label": "M-Ti3C2Tx",
      "role": "variant"
    },
    {
      "fields": {
        "areal_capacitance": {
          "confidence": "stated",
          "note": "No areal capacitance reported.",
          "unit": null,
          "value": null
        },
        "composition": {
          "confidence": "stated",
          "note": "Potassium oxygenated complexes intercalated; F replaced by O terminations.",
          "unit": null,
          "value": "K-intercalated, O-terminated Ti3C2Tx with potassium oxygenated complexes"
        },
        "current_density": {
          "confidence": "stated",
          "note": "GCD condition for the highest printed capacitance.",
          "unit": "A g\u22121",
          "value": "0.5"
        },
        "electrode_thickness": {
          "confidence": "stated",
          "note": "No electrode thickness reported.",
          "unit": null,
          "value": null
        },
        "electrolyte": {
          "confidence": "derived",
          "note": "Shared three-electrode testing electrolyte.",
          "unit": null,
          "value": "1 M H2SO4 solution"
        },
        "flake_size": {
          "confidence": "stated",
          "note": "No lateral flake dimension reported.",
          "unit": null,
          "value": null
        },
        "gravimetric_capacitance": {
          "confidence": "stated",
          "note": "Highest reported specific capacitance; rate-performance discussion.",
          "unit": "F g\u22121",
          "value": "340"
        },
        "interlayer_spacing": {
          "confidence": "stated",
          "note": "HRTEM layer-spacing range after potassium oxygenated-complex intercalation.",
          "unit": "nm",
          "value": "1.05\u20131.21"
        },
        "layer_no": {
          "confidence": "stated",
          "note": "Layer count not reported.",
          "unit": null,
          "value": null
        },
        "mass_loading": {
          "confidence": "derived",
          "note": "Shared electrode preparation states approximately 1\u20132 mg on 1 \u00d7 1 cm carbon paper.",
          "unit": "mg cm\u22122",
          "value": "approximately 1\u20132"
        },
        "mxene_formula": {
          "confidence": "stated",
          "note": "Sample label and characterization identify Ti3C2Tx.",
          "unit": null,
          "value": "Ti3C2Tx"
        },
        "pore_diameter": {
          "confidence": "stated",
          "note": "Interlamellar mesopores described, but no diameter reported.",
          "unit": null,
          "value": null
        },
        "porosity": {
          "confidence": "stated",
          "note": "No porosity percentage reported.",
          "unit": null,
          "value": null
        },
        "scan_rate": {
          "confidence": "stated",
          "note": "Best capacitance was obtained by GCD, not CV.",
          "unit": null,
          "value": null
        },
        "ssa": {
          "confidence": "stated",
          "note": "No BET specific surface area reported.",
          "unit": null,
          "value": null
        },
        "synthesis_method": {
          "confidence": "stated",
          "note": "HF-etched Ti3C2Tx treated in LiCl-KCl-K2CO3 molten salt at 450 \u00b0C for 12 h.",
          "unit": null,
          "value": "LiCl-KCl-K2CO3 molten-salt treatment"
        },
        "tortuosity": {
          "confidence": "stated",
          "note": "No tortuosity value reported.",
          "unit": null,
          "value": null
        },
        "volumetric_capacitance": {
          "confidence": "stated",
          "note": "No volumetric capacitance reported.",
          "unit": null,
          "value": null
        }
      },
      "is_primary": true,
      "label": "KM-Ti3C2Tx",
      "role": "primary"
    }
  ],
  "n_electrodes": 3,
  "paper": {
    "authors": {
      "confidence": "stated",
      "note": "Article header.",
      "unit": null,
      "value": "Guo et al."
    },
    "doi": {
      "confidence": "stated",
      "note": "Article header.",
      "unit": null,
      "value": "10.1016/j.electacta.2021.139476"
    },
    "year": {
      "confidence": "stated",
      "note": "Journal volume and publication information.",
      "unit": null,
      "value": "2022"
    }
  },
  "summary": "This study compares three Ti3C2Tx electrodes: HF-etched Ti3C2Tx, LiCl-KCl molten-salt-treated M-Ti3C2Tx, and LiCl-KCl-K2CO3 molten-salt-treated KM-Ti3C2Tx. The molten-salt carbonate treatment introduces potassium oxygenated-complex intercalation, increases O termination content, and expands the layer spacing to 1.05\u20131.21 nm. KM-Ti3C2Tx is the headline and best-performing electrode, reaching 340 F g\u22121 at 0.5 A g\u22121 in 1 M H2SO4; the abstract/conclusion additionally report 323.6 F g\u22121 at 1 A g\u22121. Electrode thickness, flake size, BET surface area, pore diameter, porosity, tortuosity, and volumetric/areal capacitances were not reported."
}
