Repository: tomal66/mxene-geometry

# MXene Geometry

A pipeline for filtering MXene research literature entries using an LLM
([m3rg-iitd/llamat-3-chat](https://huggingface.co/m3rg-iitd/llamat-3-chat)),
a materials-science fine-tuned LLaMA-3 model.

---

## Project structure

```
mxene-geometry/
├── data/
│   ├── raw/              # Input CSVs (one row = one literature entry)
│   └── filtered/         # Output CSVs written here after filtering
├── scripts/
│   └── filter_mxene.py   # LLM-based filtering script
├── requirements.txt
└── README.md
```

---

### 1. Clone

```bash
git clone <repo-url>
cd mxene-geometry
```

### 2. Create a virtual environment

```bash
python -m venv .venv

# Linux / macOS
source .venv/bin/activate

# Windows
.venv\Scripts\activate
```

### 4. HuggingFace access

The model is downloaded from HuggingFace on first run and cached locally.
If the model repository is gated, generate a token at
<https://huggingface.co/settings/tokens> and pass it via `--hf-token`.

---

## Input CSV format

Place your CSV files in `data/raw/`. Each file must contain at least these two
columns (exact names, case-sensitive):

| Column | Description |
|---|---|
| `Mxene formula` | Chemical formula of the MXene, e.g. `Ti₃C₂Tₓ` |
| `Synthesis method` | Free-text description of the synthesis route |

All other columns are preserved as-is in the output files.

---

## Filtering criteria

Both criteria must be satisfied for a row to **PASS**.

| # | Criterion | Rule |
|---|---|---|
| 1 | **MXene formula** | Must be `Ti₃C₂Tₓ` or `Ti₃C₂` (all ASCII / unicode / subscript variants accepted). Any other primary stoichiometry (Ta₄C₃, Ti₂C, Mo₂C …) fails. |
| 2 | **Synthesis method** | Must explicitly mention **both** `LiF` (lithium fluoride) **and** `HCl` (hydrochloric acid). Mentioning only one, or using HF-based etchants without LiF, fails. |

---

## Running the filter

```bash
python scripts/filter_mxene.py --csv <filename>
```

### Arguments

| Argument | Required | Description |
|---|---|---|
| `--csv` | Yes | Filename inside `data/raw/`, e.g. `5.csv` |
| `--quantize` | No | Load model in 4-bit (bitsandbytes) — lower VRAM, slightly lower quality |
| `--hf-token` | No | HuggingFace access token for gated model repositories |

### Examples

```bash

# Standard run
python scripts/filter_mxene.py --csv 5.csv

# Low-VRAM machine (4-bit quantisation)
python scripts/filter_mxene.py --csv 5.csv --quantize

# Gated model with HF token
python scripts/filter_mxene.py --csv 5.csv --hf-token hf_xxxxxxxxxxxxxxxx

# Combined
python scripts/filter_mxene.py --csv 5.csv --quantize --hf-token hf_xxxxxxxxxxxxxxxx
```

---

## Outputs

All output files are written to `data/filtered/` and prefixed with the input
filename stem (e.g. input `5.csv` → prefix `5_`).

| File | Contents |
|---|---|
| `<stem>_filtered.csv` | Rows the LLM is **confident PASS** both criteria. Includes all original columns plus `row_index`. |
| `<stem>_ambiguous.csv` | Rows where the LLM is **uncertain** about one or both criteria. Includes all original columns plus `row_index`. |
| `<stem>_reasoning.csv` | Full LLM reasoning for **every input row** (PASS, FAIL, and AMBIGUOUS). |

### `reasoning.csv` columns

| Column | Description |
|---|---|
| `row_index` | 0-based row position in the original input CSV |
| `formula_match` | `True` / `False` / `None` (uncertain) |
| `formula_reasoning` | One-sentence LLM explanation for the formula decision |
| `synthesis_match` | `True` / `False` / `None` (uncertain) |
| `synthesis_reasoning` | One-sentence LLM explanation for the synthesis decision |
| `overall` | `PASS`, `FAIL`, or `AMBIGUOUS` |
| `overall_reasoning` | One-sentence LLM summary of the overall decision |

`row_index` is consistent across all three files and can be used to join them
back to the original CSV.

---

## Troubleshooting

**Out of memory during model load**
Run with `--quantize` to enable 4-bit loading, which reduces peak VRAM from
~14 GB to ~6 GB.

**`JSON parsing failed` entries in reasoning.csv**
The model occasionally returns non-JSON text. These rows are automatically
marked `AMBIGUOUS` and routed to `<stem>_ambiguous.csv` for manual review.

**Missing column error**
Verify your CSV has columns named exactly `Mxene formula` and
`Synthesis method` (case-sensitive, with a space).

File: terra/h2so4_corpus.csv (part 1 of 5)
source_file,source_path,doi,year,authors,electrode_label,role,is_primary,mxene_formula,mxene_formula__unit,mxene_formula__conf,composition,composition__unit,composition__conf,synthesis_method,synthesis_method__unit,synthesis_method__conf,layer_no,layer_no__unit,layer_no__conf,interlayer_spacing,interlayer_spacing__unit,interlayer_spacing__conf,flake_size,flake_size__unit,flake_size__conf,porosity,porosity__unit,porosity__conf,pore_diameter,pore_diameter__unit,pore_diameter__conf,tortuosity,tortuosity__unit,tortuosity__conf,electrode_thickness,electrode_thickness__unit,electrode_thickness__conf,mass_loading,mass_loading__unit,mass_loading__conf,electrolyte,electrolyte__unit,electrolyte__conf,ssa,ssa__unit,ssa__conf,scan_rate,scan_rate__unit,scan_rate__conf,current_density,current_density__unit,current_density__conf,gravimetric_capacitance,gravimetric_capacitance__unit,gravimetric_capacitance__conf,volumetric_capacitance,volumetric_capacitance__unit,volumetric_capacitance__conf,areal_capacitance,areal_capacitance__unit,areal_capacitance__conf
1-s2.0-S0008622325000375-main.pdf,1-s2.0-S0008622325000375-main.pdf,10.1016/j.carbon.2025.120021,2025,Hailong Shen et al.,NS-Ti3C2Tx-P,primary,True,Ti3C2Tx,,stated,"N/S co-doped Ti3C2Tx (Ti, C, O, F, N, S)",,stated,LiF/HCl etching; photothermal-assisted thiourea N/S co-doping under high-pressure mercury lamp,,stated,few-layer,,derived,1.42,nm,stated,,,stated,,,stated,,,stated,,,stated,,,stated,1.69,mg cm−2,stated,2 M H2SO4,,derived,,,stated,2,mV s−1,stated,,,stated,424,F g−1,stated,1023,F cm−3,stated,,,stated
1-s2.0-S0008622325000375-main.pdf,1-s2.0-S0008622325000375-main.pdf,10.1016/j.carbon.2025.120021,2025,Hailong Shen et al.,NS-Ti3C2Tx-A,variant,False,Ti3C2Tx,,stated,N/S co-doped Ti3C2Tx,,stated,LiF/HCl etching; thiourea N/S co-doping by annealing at 300 °C for 3 h in Ar,,stated,few-layer,,derived,2.74,,stated,,,stated,,,stated,,,stated,,,stated,,,stated,2.12,mg cm−2,stated,2 M H2SO4,,derived,,,stated,2,mV s−1,stated,,,stated,358,F g−1,stated,949,F cm−3,stated,,,stated
1-s2.0-S0008622325000375-main.pdf,1-s2.0-S0008622325000375-main.pdf,10.1016/j.carbon.2025.120021,2025,Hailong Shen et al.,Ti3C2Tx,control,False,Ti3C2Tx,,stated,Ti3C2Tx,,stated,LiF/HCl etching,,stated,few-layer,,stated,1.15,nm,stated,,,stated,,,stated,,,stated,,,stated,,,stated,1.20,mg cm−2,stated,2 M H2SO4,,derived,,,stated,2,mV s−1,stated,,,stated,330,F g−1,stated,789,F cm−3,stated,,,stated
1-s2.0-S001346862101762X-main.pdf,1-s2.0-S001346862101762X-main.pdf,10.1016/j.electacta.2021.139476,2022,Liang Guo et al.,HF-etched Ti3C2Tx,control,False,Ti3C2Tx,,stated,"Ti3C2Tx with –F, –O and –OH surface terminations",,stated,"HF etching (30 wt% HF, 18 h at room temperature)",,stated,layered,,stated,approximately 0.96,nm,stated,,,stated,,,stated,,,stated,,,stated,,,stated,,,stated,1 M H2SO4 solution,,derived,,,stated,,,stated,1,A g−1,stated,60,F g−1,stated,,,stated,,,stated
1-s2.0-S001346862101762X-main.pdf,1-s2.0-S001346862101762X-main.pdf,10.1016/j.electacta.2021.139476,2022,Liang Guo et al.,M-Ti3C2Tx,variant,False,Ti3C2Tx,,stated,Ti3C2Tx with reduced –F and increased –O surface terminations,,stated,"Treatment in LiCl-KCl molten salt (1:1 mol, 450 °C, 12 h)",,stated,,,stated,0.97,nm,stated,,,stated,,,stated,,,stated,,,stated,,,stated,,,stated,1 M H2SO4 solution,,derived,,,stated,,,stated,,,uncertain,,,uncertain,,,stated,,,stated
1-s2.0-S001346862101762X-main.pdf,1-s2.0-S001346862101762X-main.pdf,10.1016/j.electacta.2021.139476,2022,Liang Guo et al.,KM-Ti3C2Tx,primary,True,Ti3C2Tx,,stated,Ti3C2Tx with potassium oxygenated complexes intercalated and –O-rich surface terminations,,stated,"Treatment in LiCl-KCl-K2CO3 molten salt (450 °C, 12 h)",,stated,,,stated,1.05–1.21,nm,stated,,,stated,,,stated,,,stated,,,stated,,,stated,,,stated,1 M H2SO4 solution,,derived,,,stated,,,stated,0.5,A g−1,stated,340,F g−1,stated,,,stated,,,stated
1-s2.0-S0013468622000433-main.pdf,1-s2.0-S0013468622000433-main.pdf,10.1016/j.electacta.2022.139871,2022,Luo et al.,MP0,control,False,Ti3C2Tx,,stated,Ti3C2Tx,,stated,LiF/HCl etching followed by delamination and vacuum filtration,,stated,multilayer,,stated,,,stated,,,stated,,,stated,1–3,nm,uncertain,,,stated,,,stated,,,stated,1 M H2SO4 aqueous solution,,derived,2.95,m2 g−1,stated,,,stated,,,stated,,,stated,,,stated,,,stated
1-s2.0-S0013468622000433-main.pdf,1-s2.0-S0013468622000433-main.pdf,10.1016/j.electacta.2022.139871,2022,Luo et al.,MP2,composite,False,Ti3C2Tx,,stated,Ti3C2Tx/PANI nanoﬁbers (10 mL MXene dispersion + 2 mL PANI dispersion),,stated,"LiF/HCl etching, PANI physical mixing, and vacuum filtration",,stated,multilayer,,stated,,,stated,,,stated,,,stated,,,stated,,,stated,,,stated,,,stated,1 M H2SO4 aqueous solution,,derived,,,stated,,,stated,,,stated,,,stated,,,stated,,,stated
1-s2.0-S0013468622000433-main.pdf,1-s2.0-S0013468622000433-main.pdf,10.1016/j.electacta.2022.139871,2022,Luo et al.,MP5,primary,True,Ti3C2Tx,,stated,Ti3C2Tx/PANI nanoﬁbers (10 mL MXene dispersion + 5 mL PANI dispersion),,stated,"LiF/HCl etching, PANI physical mixing, and vacuum filtration",,stated,multilayer,,stated,,,stated,,,stated,,,stated,5–20,nm,uncertain,,,stated,,,stated,,,stated,1 M H2SO4 aqueous solution,,derived,5.97,m2 g−1,uncertain,10,mV s−1,stated,,,stated,425.7,F g−1,stated,,,stated,,,stated
1-s2.0-S0013468622000433-main.pdf,1-s2.0-S0013468622000433-main.pdf,10.1016/j.electacta.2022.139871,2022,Luo et al.,MP8,composite,False,Ti3C2Tx,,stated,Ti3C2Tx/PANI nanoﬁbers (10 mL MXene dispersion + 8 mL PANI dispersion),,stated,"LiF/HCl etching, PANI physical mixing, and vacuum filtration",,stated,multilayer,,stated,,,stated,,,stated,,,stated,,,stated,,,stated,,,stated,,,stated,1 M H2SO4 aqueous solution,,derived,,,stated,,,stated,,,stated,,,stated,,,stated,,,stated
1-s2.0-S0144861722014242-main.pdf,1-s2.0-S0144861722014242-main.pdf,10.1016/j.carbpol.2022.120519,2023,Yuan et al.,MXene,control,False,Ti3C2Tx,,stated,Ti3C2Tx,,stated,LiF/HCl (MILD) etching,,stated,exfoliated,,stated,,,stated,,,stated,,,stated,,,stated,,,stated,,,stated,,,stated,1 M H2SO4,,derived,,,stated,,,stated,1,mA cm−2,stated,221,F g−1,stated,,,stated,630.2,mF cm−2,stated
1-s2.0-S0144861722014242-main.pdf,1-s2.0-S0144861722014242-main.pdf,10.1016/j.carbpol.2022.120519,2023,Yuan et al.,MXene/CNF,variant,False,Ti3C2Tx,,stated,Ti3C2Tx/CNF,,stated,LiF/HCl (MILD) etching and vacuum filtration,,derived,,,stated,,,stated,,,stated,,,stated,,,stated,,,stated,,,stated,,,stated,1 M H2SO4,,derived,,,stated,,,stated,1,mA cm−2,stated,122,F g−1,stated,,,stated,967,mF cm−2,stated
1-s2.0-S0144861722014242-main.pdf,1-s2.0-S0144861722014242-main.pdf,10.1016/j.carbpol.2022.120519,2023,Yuan et al.,MXene/CNF/PANI,primary,True,Ti3C2Tx,,stated,Ti3C2Tx/CNF/PANI (CNF:MXene:PANI = 1:4:4),,stated,"LiF/HCl (MILD) etching, in situ polymerization, and vacuum filtration",,stated,,,stated,,,stated,,,stated,,,stated,,,stated,,,stated,,,stated,,,stated,1 M H2SO4,,derived,,,stated,,,stated,1,mA cm−2,stated,356,F g−1,stated,,,stated,2935,mF cm−2,stated
1-s2.0-S0144861722014242-main.pdf,1-s2.0-S0144861722014242-main.pdf,10.1016/j.carbpol.2022.120519,2023,Yuan et al.,CNF/PANI,reference,False,,,stated,CNF/PANI (1:4),,uncertain,in situ polymerization,,stated,,,stated,,,stated,,,stated,,,stated,,,stated,,,stated,,,stated,,,stated,1 M H2SO4,,derived,,,stated,,,stated,,,stated,,,stated,,,stated,,,stated
1-s2.0-S0169433219330661-main.pdf,1-s2.0-S0169433219330661-main.pdf,10.1016/j.apsusc.2019.144250,2020,Fu et al.,Ti3C2Tx film,primary,True,Ti3C2Tx,,stated,"Ti3C2Tx (T = O, OH, F)",,stated,LiF/HCl etching followed by mechanical sonication and vacuum filtration,,stated,delaminated,,stated,12.54,Å,stated,200–1000,nm,stated,,,stated,,,stated,,,stated,4.6,μm,stated,,,uncertain,3 M H2SO4 + 0.3 M KI,,stated,,,stated,,,stated,1,A g−1,stated,166,F g−1,stated,601,F cm−3,stated,,,stated
1-s2.0-S0272884220315613-main.pdf,1-s2.0-S0272884220315613-main.pdf,10.1016/j.ceramint.2020.05.247,2020,Tianze Zhang et al.,Ti3C2Tx film,control,False,Ti3C2Tx,,stated,Ti3C2Tx film,,stated,"LiF/HCl selective etching of Ti3AlC2, followed by delamination and vacuum filtration",,stated,,,stated,,,stated,,,stated,,,stated,,,stated,,,stated,,,stated,1.35,mg cm−2,stated,1 M H2SO4,,stated,,,stated,2,mV s−1,stated,,,stated,234,F g−1,stated,,,stated,,,stated
1-s2.0-S0272884220315613-main.pdf,1-s2.0-S0272884220315613-main.pdf,10.1016/j.ceramint.2020.05.247,2020,Tianze Zhang et al.,N–Ti3C2Tx film,primary,True,Ti3C2Tx,,stated,N-doped Ti3C2Tx film (N–Ti3C2Tx); N 4.58 atomic %,,stated,"LiF/HCl selective etching of Ti3AlC2, followed by hydrazine-hydrate treatment at 75 °C for 15 h and vacuum filtration",,stated,orderly stacked layers,,stated,,,stated,,,stated,,,stated,,,stated,,,stated,approximately 5,μm,stated,1.35,mg cm−2,stated,1 M H2SO4,,stated,,,stated,2,mV s−1,stated,,,stated,340,F g−1,stated,,,stated,,,stated
1-s2.0-S0925838821027134-main.pdf,1-s2.0-S0925838821027134-main.pdf,10.1016/j.jallcom.2021.161304,2021,Lee et al.,pristine Ti3C2Tx,control,False,Ti3C2Tx,,stated,Ti3C2Tx,,stated,LiF/HCl (MILD) etching and exfoliation,,stated,,,stated,,,uncertain,,,stated,,,stated,,,stated,,,stated,,,stated,,,stated,1 M H2SO4,,derived,14,m2/g,stated,,,stated,,,stated,,,stated,,,stated,,,stated
1-s2.0-S0925838821027134-main.pdf,1-s2.0-S0925838821027134-main.pdf,10.1016/j.jallcom.2021.161304,2021,Lee et al.,C-MXene,variant,False,Ti3C2Tx,,stated,Ti3C2Tx,,stated,"LiF/HCl (MILD) etching, exfoliation, and H2SO4-induced flocculation",,stated,,,stated,,,uncertain,,,stated,,,stated,,,stated,,,stated,,,stated,,,stated,1 M H2SO4,,derived,,,stated,,,stated,,,stated,,,stated,,,stated,,,stated
1-s2.0-S0925838821027134-main.pdf,1-s2.0-S0925838821027134-main.pdf,10.1016/j.jallcom.2021.161304,2021,Lee et al.,OC-MXene,primary,True,Ti3C2Tx,,stated,oxidized-co-crumpled Ti3C2Tx,,stated,"LiF/HCl (MILD) etching, exfoliation, H2O2 partial oxidation, and H2SO4-induced flocculation",,stated,,,stated,,,uncertain,,,stated,,,stated,2–20,nm,stated,,,stated,,,stated,,,stated,1 M H2SO4,,derived,72,m2/g,stated,2,mV/s,stated,,,stated,307,F/g,stated,,,stated,,,stated
1-s2.0-S0925838821027134-main.pdf,1-s2.0-S0925838821027134-main.pdf,10.1016/j.jallcom.2021.161304,2021,Lee et al.,OO-MXene,variant,False,Ti3C2Tx,,stated,over-oxidized Ti3C2Tx (TiO2 particles and carbide agglomerates),,stated,"LiF/HCl (MILD) etching, exfoliation, excessive H2O2 oxidation, and H2SO4-induced flocculation",,stated,,,stated,,,stated,,,stated,,,stated,,,stated,,,stated,,,stated,,,stated,1 M H2SO4,,derived,178,m2/g,stated,2,mV/s,stated,,,stated,,,stated,,,stated,,,stated
1-s2.0-S0925838822030389-main.pdf,1-s2.0-S0925838822030389-main.pdf,10.1016/j.jallcom.2022.166647,2022,Guozhen Guan et al.,original Ti3C2Tx,control,False,Ti3C2Tx,,stated,Ti3C2Tx (-O/-OH/-F surface groups),,stated,"LiF/HCl etching of Ti3AlC2, delamination, and vacuum filtration",,derived,few-layer or single-layer,,stated,,,stated,500 nm to 1.5 µm,nm–µm,stated,,,stated,,,stated,,,stated,,,stated,,,stated,1 M H2SO4,,derived,,,stated,,,stated,,,stated,,,stated,,,stated,,,stated
1-s2.0-S0925838822030389-main.pdf,1-s2.0-S0925838822030389-main.pdf,10.1016/j.jallcom.2022.166647,2022,Guozhen Guan et al.,C-0.05,variant,False,Ti3C2Tx,,stated,porous Ti3C2Tx,,stated,"LiF/HCl-etched Ti3C2Tx; 0.05 M H2O2 oxidation for 40 min, followed by 3 M HCl etching and vacuum filtration",,stated,few-layer or single-layer,,derived,,,stated,,,stated,,,stated,,,uncertain,,,stated,,,stated,,,derived,1 M H2SO4,,derived,,,stated,,,stated,,,stated,,,stated,,,stated,,,stated
1-s2.0-S0925838822030389-main.pdf,1-s2.0-S0925838822030389-main.pdf,10.1016/j.jallcom.2022.166647,2022,Guozhen Guan et al.,C-0.1 (T-40),primary,True,Ti3C2Tx,,stated,porous Ti3C2Tx,,stated,"LiF/HCl-etched Ti3C2Tx; 0.1 M H2O2 oxidation for 40 min, followed by 3 M HCl etching and vacuum filtration",,stated,few-layer or single-layer,,derived,,,stated,,,stated,,,stated,3,nm,stated,,,stated,,,stated,,,derived,1 M H2SO4,,derived,48.3,m2/g,stated,,,stated,1,A/g,stated,385,F/g,stated,,,stated,,,stated
1-s2.0-S0925838822030389-main.pdf,1-s2.0-S0925838822030389-main.pdf,10.1016/j.jallcom.2022.166647,2022,Guozhen Guan et al.,C-0.15,variant,False,Ti3C2Tx,,stated,porous Ti3C2Tx,,stated,"LiF/HCl-etched Ti3C2Tx; 0.15 M H2O2 oxidation for 40 min, followed by 3 M HCl etching and vacuum filtration",,stated,few-layer or single-layer,,derived,,,stated,,,stated,,,stated,,,uncertain,,,stated,,,stated,,,derived,1 M H2SO4,,derived,,,stated,,,stated,,,stated,,,stated,,,stated,,,stated
1-s2.0-S0925838822030389-main.pdf,1-s2.0-S0925838822030389-main.pdf,10.1016/j.jallcom.2022.166647,2022,Guozhen Guan et al.,C-0.2,variant,False,Ti3C2Tx,,stated,porous Ti3C2Tx,,stated,"LiF/HCl-etched Ti3C2Tx; 0.2 M H2O2 oxidation for 40 min, followed by 3 M HCl etching and vacuum filtration",,stated,few-layer or single-layer,,derived,,,stated,,,stated,,,stated,,,uncertain,,,stated,,,stated,,,derived,1 M H2SO4,,derived,,,stated,,,stated,,,stated,,,stated,,,stated,,,stated
1-s2.0-S0925838822030389-main.pdf,1-s2.0-S0925838822030389-main.pdf,10.1016/j.jallcom.2022.166647,2022,Guozhen Guan et al.,T-20,variant,False,Ti3C2Tx,,stated,porous Ti3C2Tx,,stated,"LiF/HCl-etched Ti3C2Tx; 0.1 M H2O2 oxidation for 20 min, followed by 3 M HCl etching and vacuum filtration",,stated,few-layer or single-layer,,derived,,,stated,,,stated,,,stated,,,uncertain,,,stated,,,stated,,,derived,1 M H2SO4,,derived,42.5,m2/g,stated,,,stated,,,stated,,,stated,,,stated,,,stated
1-s2.0-S0925838822030389-main.pdf,1-s2.0-S0925838822030389-main.pdf,10.1016/j.jallcom.2022.166647,2022,Guozhen Guan et al.,T-30,variant,False,Ti3C2Tx,,stated,porous Ti3C2Tx,,stated,"LiF/HCl-etched Ti3C2Tx; 0.1 M H2O2 oxidation for 30 min, followed by 3 M HCl etching and vacuum filtration",,stated,few-layer or single-layer,,derived,,,stated,,,stated,,,stated,,,uncertain,,,stated,,,stated,,,derived,1 M H2SO4,,derived,46.3,m2/g,stated,,,stated,,,stated,,,stated,,,stated,,,stated
1-s2.0-S0925838822030389-main.pdf,1-s2.0-S0925838822030389-main.pdf,10.1016/j.jallcom.2022.166647,2022,Guozhen Guan et al.,T-60,variant,False,Ti3C2Tx,,stated,porous Ti3C2Tx,,stated,"LiF/HCl-etched Ti3C2Tx; 0.1 M H2O2 oxidation for 60 min, followed by 3 M HCl etching and vacuum filtration",,stated,few-layer or single-layer,,derived,,,stated,,,stated,,,stated,,,uncertain,,,stated,,,stated,,,derived,1 M H2SO4,,derived,77.7,m2/g,stated,,,stated,,,stated,,,stated,,,stated,,,stated
1-s2.0-S0925838822030389-main.pdf,1-s2.0-S0925838822030389-main.pdf,10.1016/j.jallcom.2022.166647,2022,Guozhen Guan et al.,T-80,variant,False,Ti3C2Tx,,stated,porous Ti3C2Tx,,stated,"LiF/HCl-etched Ti3C2Tx; 0.1 M H2O2 oxidation for 80 min, followed by 3 M HCl etching and vacuum filtration",,stated,few-layer or single-layer,,derived,,,stated,,,stated,,,stated,,,uncertain,,,stated,,,stated,,,derived,1 M H2SO4,,derived,79.8,m2/g,stated,,,stated,,,stated,,,stated,,,stated,,,stated
1-s2.0-S0925838823046583-main.pdf,1-s2.0-S0925838823046583-main.pdf,10.1016/j.jallcom.2023.173355,2024,Yangyang Luo et al.,pure Ti3C2,control,False,Ti3C2Tx,,stated,"Ti3C2Tx with -OH, -O and -F terminations",,stated,LiF/HCl etching followed by ultrasonication delamination,,stated,single/few-layer,,stated,1.26,nm,stated,,,stated,,,stated,,,stated,,,stated,,,stated,,,stated,3 M H2SO4,,derived,,,stated,2,mV s-1,stated,,,stated,489.3,F g-1,stated,2064.3,F cm-3,stated,,,stated
1-s2.0-S0925838823046583-main.pdf,1-s2.0-S0925838823046583-main.pdf,10.1016/j.jallcom.2023.173355,2024,Yangyang Luo et al.,0.5 N-Ti3C2,variant,False,N-Ti3C2,,stated,N-doped Ti3C2Tx,,stated,"LiF/HCl etching, delamination, then urea solvothermal treatment",,stated,single/few-layer,,derived,1.34,nm,stated,,,stated,,,stated,,,stated,,,stated,,,stated,,,stated,3 M H2SO4,,derived,,,stated,2,mV s-1,stated,,,stated,,,stated,2086.2,F cm-3,stated,,,stated
1-s2.0-S0925838823046583-main.pdf,1-s2.0-S0925838823046583-main.pdf,10.1016/j.jallcom.2023.173355,2024,Yangyang Luo et al.,1.5 N-Ti3C2,variant,False,N-Ti3C2,,stated,N-doped Ti3C2Tx,,stated,"LiF/HCl etching, delamination, then urea solvothermal treatment",,stated,single/few-layer,,derived,1.34,nm,stated,,,stated,,,stated,,,stated,,,stated,,,stated,,,stated,3 M H2SO4,,derived,,,stated,2,mV s-1,stated,,,stated,,,stated,1820.5,F cm-3,stated,,,stated
1-s2.0-S0925838823046583-main.pdf,1-s2.0-S0925838823046583-main.pdf,10.1016/j.jallcom.2023.173355,2024,Yangyang Luo et al.,2.0 N-Ti3C2,primary,True,N-Ti3C2,,stated,N-doped Ti3C2Tx,,stated,"LiF/HCl etching, delamination, then urea solvothermal treatment",,stated,single/few-layer,,derived,1.27,nm,stated,,,stated,,,stated,,,stated,,,stated,,,stated,,,stated,3 M H2SO4,,stated,,,stated,2,mV s-1,stated,,,stated,1609.5,F g-1,stated,2898.5,F cm-3,stated,,,stated
1-s2.0-S0925838823046583-main.pdf,1-s2.0-S0925838823046583-main.pdf,10.1016/j.jallcom.2023.173355,2024,Yangyang Luo et al.,3.0 N-Ti3C2,variant,False,N-Ti3C2,,stated,N-doped Ti3C2Tx,,stated,"LiF/HCl etching, delamination, then urea solvothermal treatment",,stated,single/few-layer,,derived,1.38,nm,stated,,,stated,,,stated,,,stated,,,stated,,,stated,,,stated,3 M H2SO4,,derived,,,stated,,,stated,,,stated,,,stated,,,stated,,,stated
1-s2.0-S1385894724087011-main.pdf,1-s2.0-S1385894724087011-main.pdf,10.1016/j.cej.2024.157210,2024,Wei Zheng et al.,TC,control,False,Ti3C2Tz,,stated,Ti3C2Tz,,stated,"HCl/HF etching, LiCl intercalation, and sonication",,stated,delaminated,,stated,,,stated,500–600,nm,stated,,,stated,,,stated,,,stated,,,stated,~1.7,mg cm−2,derived,3 M H2SO4,,derived,,,stated,,,stated,,,stated,,,stated,,,stated,,,stated
1-s2.0-S1385894724087011-main.pdf,1-s2.0-S1385894724087011-main.pdf,10.1016/j.cej.2024.157210,2024,Wei Zheng et al.,HTC,variant,False,Ti3C2Tz,,stated,Ti3C2Tz with TiOx nanoparticles,,stated,Hydrothermal treatment without urea,,stated,delaminated,,derived,,,stated,,,stated,,,stated,,,stated,,,stated,,,stated,~1.7,mg cm−2,derived,3 M H2SO4,,derived,,,stated,,,stated,,,stated,,,stated,,,stated,,,stated
1-s2.0-S1385894724087011-main.pdf,1-s2.0-S1385894724087011-main.pdf,10.1016/j.cej.2024.157210,2024,Wei Zheng et al.,PTC,variant,False,Ti3C2Tz,,stated,porous Ti3C2Tz with TiOx,,stated,Hydrothermal treatment without urea followed by 10% HF post-etching,,derived,delaminated,,derived,,,stated,,,stated,,,stated,~100,nm,stated,,,stated,,,stated,~1.7,mg cm−2,derived,3 M H2SO4,,derived,,,stated,,,stated,,,stated,,,stated,,,stated,,,stated
1-s2.0-S1385894724087011-main.pdf,1-s2.0-S1385894724087011-main.pdf,10.1016/j.cej.2024.157210,2024,Wei Zheng et al.,NTC,variant,False,Ti3C2Tz,,stated,nitrogen-doped Ti3C2Tz,,stated,Urea-assisted hydrothermal nitrogen doping,,stated,delaminated,,derived,,,stated,,,stated,,,stated,,,stated,,,stated,,,stated,~1.7,mg cm−2,derived,3 M H2SO4,,derived,,,stated,,,stated,,,stated,,,stated,,,stated,,,stated
1-s2.0-S1385894724087011-main.pdf,1-s2.0-S1385894724087011-main.pdf,10.1016/j.cej.2024.157210,2024,Wei Zheng et al.,PNTC,primary,True,Ti3C2Tz,,stated,porous nitrogen-doped Ti3C2Tz nanomesh with Ti-N-O/Ti-N-OH terminations,,stated,Urea-assisted hydrothermal nitrogen doping followed by 10% HF post-etching,,stated,delaminated,,derived,,,stated,,,stated,,,stated,~40,nm,stated,,,stated,,,stated,~1.7,mg cm−2,derived,3 M H2SO4,,derived,,,stated,,,stated,1,A g−1,stated,700,F g−1,stated,2023,F cm−3,stated,,,stated
1-s2.0-S1388248114002896-main.pdf,1-s2.0-S1388248114002896-main.pdf,10.1016/j.elecom.2014.09.002,2014,Dall'Agnese et al.,Ti3C2Tx,control,False,Ti3C2Tx,,stated,Ti3C2Tx (-F and -OH/=O terminations),,stated,Selective etching of Ti3AlC2 MAX phase,,stated,multilayer,,stated,,,stated,,,stated,,,stated,,,stated,,,stated,50–70,μm,derived,,,stated,1 M H2SO4,,derived,23,m2·g−1,stated,,,stated,,,stated,,,stated,,,stated,,,stated
1-s2.0-S1388248114002896-main.pdf,1-s2.0-S1388248114002896-main.pdf,10.1016/j.elecom.2014.09.002,2014,Dall'Agnese et al.,KOH–Ti3C2,variant,False,Ti3C2Tx,,stated,KOH–Ti3C2; Ti3C2Tx with oxygen-containing groups,,stated,KOH intercalation treatment,,stated,multilayer,,derived,,,stated,,,stated,,,stated,,,stated,,,stated,50–70,μm,derived,,,stated,1 M H2SO4,,derived,23,m2·g−1,derived,,,stated,5,A·g−1,stated,,,stated,215,F·cm−3,stated,,,stated
1-s2.0-S1388248114002896-main.pdf,1-s2.0-S1388248114002896-main.pdf,10.1016/j.elecom.2014.09.002,2014,Dall'Agnese et al.,KOAc–Ti3C2,variant,False,Ti3C2Tx,,stated,KOAc–Ti3C2; Ti3C2Tx with oxygen-containing groups,,stated,KOAc intercalation treatment,,stated,multilayer,,derived,,,stated,,,stated,,,stated,,,stated,,,stated,50–70,μm,derived,,,stated,1 M H2SO4,,derived,23,m2·g−1,derived,,,stated,,,stated,,,stated,,,stated,,,stated
1-s2.0-S1388248114002896-main.pdf,1-s2.0-S1388248114002896-main.pdf,10.1016/j.elecom.2014.09.002,2014,Dall'Agnese et al.,d-Ti3C2,primary,True,Ti3C2Tx,,stated,d-Ti3C2; delaminated Ti3C2Tx with oxygen-containing groups,,stated,DMSO intercalation and delamination,,stated,delaminated,,stated,,,stated,,,stated,,,stated,,,stated,,,stated,8,μm,stated,,,stated,1 M H2SO4,,derived,98,m2·g−1,stated,2,mV·s−1,stated,,,stated,325,F·g−1,stated,520,F·cm−3,stated,,,stated
1-s2.0-S2211285517303634-main.pdf,1-s2.0-S2211285517303634-main.pdf,10.1016/j.nanoen.2017.06.009,2017,Wen et al.,Ti3C2Tx,control,False,Ti3C2Tx,,stated,Ti3C2Tx (-OH and/or -F terminations),,stated,HF etching,,stated,multilayered,,stated,0.96,nm,stated,,,stated,,,stated,,,stated,,,stated,,,stated,3–4,mg cm−2,derived,1 M MgSO4,,stated,,,stated,1,mV s−1,stated,,,stated,52,F g−1,stated,,,stated,,,stated
1-s2.0-S2211285517303634-main.pdf,1-s2.0-S2211285517303634-main.pdf,10.1016/j.nanoen.2017.06.009,2017,Wen et al.,N-Ti3C2Tx-200 °C,primary,True,N-Ti3C2Tx,,stated,N-doped Ti3C2Tx,,stated,Post-etch ammonia annealing,,stated,multilayered,,stated,1.23,nm,stated,,,stated,,,stated,,,stated,,,stated,,,stated,3–4,mg cm−2,derived,1 M H2SO4,,stated,,,stated,1,mV s−1,stated,,,stated,192,F g−1,stated,,,stated,,,stated
1-s2.0-S2211285517303634-main.pdf,1-s2.0-S2211285517303634-main.pdf,10.1016/j.nanoen.2017.06.009,2017,Wen et al.,N-Ti3C2Tx-300 °C,variant,False,N-Ti3C2Tx,,stated,N-doped Ti3C2Tx,,stated,Post-etch ammonia annealing,,stated,multilayered,,stated,1.21,nm,stated,,,stated,,,stated,,,stated,,,stated,,,stated,3–4,mg cm−2,derived,1 M H2SO4,,stated,,,stated,1,mV s−1,stated,,,stated,45,F g−1,stated,,,stated,,,stated
1-s2.0-S2211285517303634-main.pdf,1-s2.0-S2211285517303634-main.pdf,10.1016/j.nanoen.2017.06.009,2017,Wen et al.,N-Ti3C2Tx-500 °C,variant,False,N-Ti3C2Tx,,stated,N-doped Ti3C2Tx,,stated,Post-etch ammonia annealing,,stated,multilayered,,stated,,,stated,,,stated,,,stated,,,stated,,,stated,,,stated,3–4,mg cm−2,derived,1 M H2SO4,,stated,,,stated,1,mV s−1,stated,,,stated,20,F g−1,stated,,,stated,,,stated
1-s2.0-S2211285517303634-main.pdf,1-s2.0-S2211285517303634-main.pdf,10.1016/j.nanoen.2017.06.009,2017,Wen et al.,N-Ti3C2Tx-700 °C,variant,False,N-Ti3C2Tx,,stated,N-doped Ti3C2Tx,,stated,Post-etch ammonia annealing,,stated,multilayered,,stated,,,stated,,,stated,,,stated,,,stated,,,stated,,,stated,3–4,mg cm−2,derived,1 M MgSO4,,stated,,,stated,1,mV s−1,stated,,,stated,13,F g−1,stated,,,stated,,,stated
1-s2.0-S2352940719303622-main.pdf,1-s2.0-S2352940719303622-main.pdf,10.1016/j.apmt.2019.06.013,2019,Zhang et al.,Ti3C2Tx-film,control,False,Ti3C2Tx,,stated,Ti3C2Tx,,stated,LiF/HCl etching; vacuum filtration and air drying; annealed under Ar at 673 K,,stated,monolayer,,derived,,,uncertain,,,stated,,,stated,,,stated,,,stated,about 12,μm,stated,,,stated,3 M H2SO4,,derived,8.2,m2 g−1,stated,1,mV s−1,stated,,,uncertain,278,F g−1,stated,1068,F cm−3,stated,,,stated
1-s2.0-S2352940719303622-main.pdf,1-s2.0-S2352940719303622-main.pdf,10.1016/j.apmt.2019.06.013,2019,Zhang et al.,3d-Ti3C2Tx-film,primary,True,Ti3C2Tx,,stated,Ti3C2Tx,,stated,LiF/HCl etching; vacuum filtration; liquid nitrogen rapid freezing; freeze drying; annealed under Ar at 673 K,,stated,monolayer,,derived,about 1.1,nm,stated,,,stated,,,stated,approximately 1–2,μm,stated,,,stated,74,μm,stated,,,stated,3 M H2SO4,,derived,45.1,m2 g−1,stated,1,mV s−1,stated,,,uncertain,378,F g−1,stated,1355,F cm−3,stated,,,stated
1-s2.0-S2352940719303622-main.pdf,1-s2.0-S2352940719303622-main.pdf,10.1016/j.apmt.2019.06.013,2019,Zhang et al.,aerogel,variant,False,Ti3C2Tx,,stated,Ti3C2Tx,,stated,LiF/HCl etching; liquid nitrogen rapid freezing; freeze drying; annealed under Ar at 673 K,,stated,monolayer,,derived,about 1.1,nm,stated,,,stated,,,stated,,,stated,,,stated,,,stated,,,stated,3 M H2SO4,,derived,177.6,m2 g−1,stated,1,mV s−1,stated,,,uncertain,414,F g−1,stated,1293,F cm−3,stated,,,stated
1-s2.0-S2369969821000785-main.pdf,1-s2.0-S2369969821000785-main.pdf,10.1016/j.jobab.2021.10.001,2022,Wei et al.,CPCM,reference,False,,,stated,chitosan-based porous carbon microsphere (CPCM),,stated,Hydrothermal chitosan carbon microspheres followed by KOH activation/carbonization at 800°C,,stated,,,stated,,,stated,,,stated,,,stated,,,stated,,,stated,,,stated,,,stated,1 mol/L H2SO4,,stated,2387,m2/g,stated,,,stated,,,stated,,,stated,,,stated,,,stated
1-s2.0-S2369969821000785-main.pdf,1-s2.0-S2369969821000785-main.pdf,10.1016/j.jobab.2021.10.001,2022,Wei et al.,CPCM/MXene,primary,True,Ti3C2Tx,,stated,"MXene-hybrid chitosan-based porous carbon microsphere (CPCM/MXene), HCS:Ti3C2Tx = 20:1",,stated,"LiF/HCl etching of Ti3AlC2, electrostatic HCS/MXene assembly, KOH activation/carbonization at 800°C",,stated,,,uncertain,,,stated,,,stated,,,stated,,,stated,,,stated,,,stated,,,stated,1 mol/L H2SO4,,stated,1649,m2/g,stated,,,stated,0.5,A/g,stated,362,F/g,stated,,,stated,,,stated
1-s2.0-S2405829723005251-main.pdf,1-s2.0-S2405829723005251-main.pdf,10.1016/j.ensm.2023.103148,2024,Spurling et al.,AMX-4D-200,variant,False,Ti3C2Tx,,stated,Ti3C2Tx,,stated,LiF/HCl minimally intensive layer delamination (MILD); sacrificial t-ZnO-template assembly,,stated,delaminated,,derived,5.3,Å,derived,micrometer-sized,,derived,,,stated,,,stated,,,stated,200,µm,stated,2.1,mg cm−2,stated,0.5 M H2SO4,,derived,,,stated,100,mV s−1,stated,,,stated,~280,F g−1,stated,,,stated,~1.4,F cm−2,stated
1-s2.0-S2405829723005251-main.pdf,1-s2.0-S2405829723005251-main.pdf,10.1016/j.ensm.2023.103148,2024,Spurling et al.,AMX-8D-2000,variant,False,Ti3C2Tx,,stated,Ti3C2Tx,,stated,LiF/HCl minimally intensive layer delamination (MILD); sacrificial t-ZnO-template assembly,,stated,delaminated,,derived,5.3,Å,derived,micrometer-sized,,derived,~99.8,%,stated,,,stated,,,stated,2000,µm,stated,3.2,mg cm−2,derived,0.5 M H2SO4,,derived,,,stated,,,stated,,,stated,,,stated,~5,F cm−3,stated,,,stated
1-s2.0-S2405829723005251-main.pdf,1-s2.0-S2405829723005251-main.pdf,10.1016/j.ensm.2023.103148,2024,Spurling et al.,AMX-8D-500,variant,False,Ti3C2Tx,,stated,Ti3C2Tx,,stated,LiF/HCl minimally intensive layer delamination (MILD); sacrificial t-ZnO-template assembly,,stated,delaminated,,derived,5.3,Å,derived,micrometer-sized,,derived,,,stated,,,stated,,,stated,500,µm,stated,3.2,mg cm−2,derived,0.5 M H2SO4,,derived,,,stated,,,stated,,,stated,,,stated,,,stated,,,stated
1-s2.0-S2405829723005251-main.pdf,1-s2.0-S2405829723005251-main.pdf,10.1016/j.ensm.2023.103148,2024,Spurling et al.,AMX-8D-200,variant,False,Ti3C2Tx,,stated,Ti3C2Tx,,stated,LiF/HCl minimally intensive layer delamination (MILD); sacrificial t-ZnO-template assembly,,stated,delaminated,,derived,5.3,Å,derived,micrometer-sized,,derived,,,stated,,,stated,,,stated,200,µm,stated,3.2,mg cm−2,stated,0.5 M H2SO4,,derived,,,stated,,,stated,,,stated,,,stated,,,stated,,,stated
1-s2.0-S2405829723005251-main.pdf,1-s2.0-S2405829723005251-main.pdf,10.1016/j.ensm.2023.103148,2024,Spurling et al.,AMX-8D-100,variant,False,Ti3C2Tx,,stated,Ti3C2Tx,,stated,LiF/HCl minimally intensive layer delamination (MILD); sacrificial t-ZnO-template assembly,,stated,delaminated,,derived,5.3,Å,derived,micrometer-sized,,derived,,,stated,,,stated,,,stated,100,µm,stated,3.2,mg cm−2,derived,0.5 M H2SO4,,derived,,,stated,,,stated,,,stated,,,stated,,,stated,,,stated
1-s2.0-S2405829723005251-main.pdf,1-s2.0-S2405829723005251-main.pdf,10.1016/j.ensm.2023.103148,2024,Spurling et al.,AMX-8D-50,variant,False,Ti3C2Tx,,stated,Ti3C2Tx,,stated,LiF/HCl minimally intensive layer delamination (MILD); sacrificial t-ZnO-template assembly,,stated,delaminated,,derived,5.3,Å,derived,micrometer-sized,,derived,,,stated,,,stated,,,stated,50,µm,stated,3.2,mg cm−2,derived,0.5 M H2SO4,,stated,,,stated,5,mV s−1,stated,,,stated,100,F g−1,stated,180,F cm−3,stated,,,stated
1-s2.0-S2405829723005251-main.pdf,1-s2.0-S2405829723005251-main.pdf,10.1016/j.ensm.2023.103148,2024,Spurling et al.,AMX-12D-200,variant,False,Ti3C2Tx,,stated,Ti3C2Tx,,stated,LiF/HCl minimally intensive layer delamination (MILD); sacrificial t-ZnO-template assembly,,stated,delaminated,,derived,5.3,Å,derived,micrometer-sized,,derived,,,stated,,,stated,,,stated,200,µm,stated,4.4,mg cm−2,stated,0.5 M H2SO4,,derived,,,stated,,,stated,,,stated,,,stated,,,stated,,,stated
1-s2.0-S2405829723005251-main.pdf,1-s2.0-S2405829723005251-main.pdf,10.1016/j.ensm.2023.103148,2024,Spurling et al.,AMX-16D-200,variant,False,Ti3C2Tx,,stated,Ti3C2Tx,,stated,LiF/HCl minimally intensive layer delamination (MILD); sacrificial t-ZnO-template assembly,,stated,delaminated,,derived,5.3,Å,derived,micrometer-sized,,derived,,,stated,,,stated,,,stated,200,µm,stated,5.8,mg cm−2,stated,0.5 M H2SO4,,derived,,,stated,,,stated,20,A g−1,stated,261,F g−1,stated,,,stated,,,stated
1-s2.0-S2405829723005251-main.pdf,1-s2.0-S2405829723005251-main.pdf,10.1016/j.ensm.2023.103148,2024,Spurling et al.,AMX-20D-200,primary,True,Ti3C2Tx,,stated,Ti3C2Tx,,stated,LiF/HCl minimally intensive layer delamination (MILD); sacrificial t-ZnO-template assembly,,stated,delaminated,,derived,5.3,Å,derived,micrometer-sized,,derived,,,stated,,,stated,,,stated,200,µm,stated,7.2,mg cm−2,stated,0.5 M H2SO4,,derived,,,stated,200,mV s−1,stated,,,stated,240,F g−1,uncertain,140,F cm−3,uncertain,~1.4,F cm−2,uncertain
10.1002@batt.201800014.pdf,10.1002@batt.201800014.pdf,10.1002/batt.201800014,2018,Navarro-Suárez et al.,d-Ti3C2Tx,control,False,Ti3C2Tx,,stated,d-Ti3C2Tx,,stated,"LiF/HCl etching of Ti3AlC2 at 35 °C for 24 h, followed by bath-sonication delamination",,stated,single- to few-layer,,stated,12.5,Å,stated,,,stated,,,stated,,,stated,,,stated,10.0,mm,stated,,,stated,1 M H2SO4,,derived,,,stated,,,stated,,,stated,,,stated,,,stated,,,stated
10.1002@batt.201800014.pdf,10.1002@batt.201800014.pdf,10.1002/batt.201800014,2018,Navarro-Suárez et al.,rGO : Ti3C2Tx (50 : 50),composite,False,Ti3C2Tx,,stated,NH2-rGO:Ti3C2Tx (50:50),,stated,"Shear mixing of NH2-rGO and d-Ti3C2Tx at 20000 rpm for 10 min, followed by vacuum filtration",,stated,,,stated,13.6,Å,uncertain,,,stated,,,stated,,,stated,,,stated,,,stated,,,stated,1 M H2SO4,,derived,,,stated,,,stated,,,stated,,,stated,,,stated,,,stated
10.1002@batt.201800014.pdf,10.1002@batt.201800014.pdf,10.1002/batt.201800014,2018,Navarro-Suárez et al.,rGO : Ti3C2Tx (20 : 80),composite,False,Ti3C2Tx,,stated,NH2-rGO:Ti3C2Tx (20:80),,stated,"Shear mixing of NH2-rGO and d-Ti3C2Tx at 20000 rpm for 10 min, followed by vacuum filtration",,stated,more rGO flakes than Ti3C2Tx flakes,,stated,13.6,Å,stated,,,stated,,,stated,,,stated,,,stated,10.0,mm,stated,,,stated,1 M H2SO4,,derived,,,stated,,,stated,,,stated,,,stated,,,stated,,,stated
10.1002@batt.201800014.pdf,10.1002@batt.201800014.pdf,10.1002/batt.201800014,2018,Navarro-Suárez et al.,rGO : Ti3C2Tx (10 : 90),composite,False,Ti3C2Tx,,stated,NH2-rGO:Ti3C2Tx (10:90),,stated,"Shear mixing of NH2-rGO and d-Ti3C2Tx at 20000 rpm for 10 min, followed by vacuum filtration",,stated,approximately 1 layer of rGO for every 1–2 layers of Ti3C2Tx,,stated,13.6,Å,stated,,,stated,,,stated,,,stated,,,stated,9.9,mm,stated,,,stated,1 M H2SO4,,derived,,,stated,,,stated,,,stated,,,stated,,,stated,,,stated
10.1002@batt.201800014.pdf,10.1002@batt.201800014.pdf,10.1002/batt.201800014,2018,Navarro-Suárez et al.,rGO : Ti3C2Tx (5 : 95),composite,False,Ti3C2Tx,,stated,NH2-rGO:Ti3C2Tx (5:95),,stated,"Shear mixing of NH2-rGO and d-Ti3C2Tx at 20000 rpm for 10 min, followed by vacuum filtration",,stated,3–4 layers of Ti3C2Tx between each layer of rGO,,stated,13.6,Å,stated,,,stated,,,stated,,,stated,,,stated,10.2,mm,stated,,,stated,1 M H2SO4,,derived,,,stated,2,mV s−1,stated,,,stated,254,F g−1,stated,,,stated,,,stated
10.1002@batt.201800014.pdf,10.1002@batt.201800014.pdf,10.1002/batt.201800014,2018,Navarro-Suárez et al.,rGO : Ti3C2Tx (1 : 99),primary,True,Ti3C2Tx,,stated,NH2-rGO:Ti3C2Tx (1:99),,stated,"Shear mixing of NH2-rGO and d-Ti3C2Tx at 20000 rpm for 10 min, followed by vacuum filtration",,stated,approximately 1 layer of rGO for every 18–19 layers of Ti3C2Tx,,stated,13.6,Å,stated,,,stated,,,stated,,,stated,,,stated,9.8,mm,stated,,,stated,1 M H2SO4,,derived,,,stated,2,mV s−1,stated,,,stated,256,F g−1,stated,,,stated,,,stated
1399231.pdf,1399231.pdf,10.1002/adma.201701264,2016,Yan et al.,MXene,control,False,Ti3C2Tx,,stated,Ti3C2Tx,,stated,LiF/HCl etching followed by sonication delamination,,derived,delaminated,,derived,1.31,nm,stated,,,uncertain,,,uncertain,,,uncertain,,,uncertain,,,uncertain,,,uncertain,3 M H2SO4 aqueous electrolyte,,derived,19.6,m2 g-1,stated,2,mV s-1,stated,,,uncertain,330.2,F g-1,stated,1221.6,F cm-3,stated,,,uncertain
1399231.pdf,1399231.pdf,10.1002/adma.201701264,2016,Yan et al.,M/G-1%,composite,False,Ti3C2Tx,,stated,99 wt.% Ti3C2Tx / 1 wt.% rGO (G-PDDA),wt. %,stated,"LiF/HCl etching, sonication delamination, and electrostatic self-assembly with G-PDDA",,derived,MXene:rGO = 18.2:1,,stated,1.46,nm,stated,,,uncertain,,,uncertain,,,uncertain,,,uncertain,,,uncertain,,,uncertain,3 M H2SO4 aqueous electrolyte,,derived,,,uncertain,2,mV s-1,stated,,,uncertain,308.0,F g-1,stated,,,uncertain,,,uncertain
1399231.pdf,1399231.pdf,10.1002/adma.201701264,2016,Yan et al.,M/G-5%,primary,True,Ti3C2Tx,,stated,95 wt.% Ti3C2Tx / 5 wt.% rGO (G-PDDA),wt. %,stated,"LiF/HCl etching, sonication delamination, and electrostatic self-assembly with G-PDDA",,derived,MXene:rGO = 3.5:1,,stated,1.51,nm,stated,,,uncertain,,,uncertain,,,uncertain,,,uncertain,,,uncertain,,,uncertain,3 M H2SO4 aqueous electrolyte,,derived,68.1,m2 g-1,stated,2,mV s-1,stated,,,uncertain,335.4,F g-1,stated,1040,F cm-3,stated,,,uncertain
1399231.pdf,1399231.pdf,10.1002/adma.201701264,2016,Yan et al.,M/G-10%,composite,False,Ti3C2Tx,,stated,90 wt.% Ti3C2Tx / 10 wt.% rGO (G-PDDA),wt. %,stated,"LiF/HCl etching, sonication delamination, and electrostatic self-assembly with G-PDDA",,derived,MXene:rGO = 1.7:1,,stated,1.67,nm,stated,,,uncertain,,,uncertain,,,uncertain,,,uncertain,,,uncertain,,,uncertain,3 M H2SO4 aqueous electrolyte,,derived,,,uncertain,2,mV s-1,stated,,,uncertain,329.9,F g-1,stated,,,uncertain,,,uncertain
201807260933092014.pdf,201807260933092014.pdf,10.1002/aelm.201800179,2018,Huang et al.,Ti3C2Tx film (1.0 ± 0.1 µm),variant,False,Ti3C2Tx,,stated,"Ti3C2Tx (T = H, O, F)",,stated,"LiF/HCl chemical etching followed by sonication, centrifugation, and vacuum-assisted filtration",,derived,two-layer,,derived,2.04,nm,derived,several,µm,derived,,,stated,,,stated,,,stated,1.0 ± 0.1,µm,stated,,,stated,PVA/H2SO4 gel electrolyte,,derived,,,stated,,,stated,,,uncertain,,,stated,,,uncertain,,,uncertain
201807260933092014.pdf,201807260933092014.pdf,10.1002/aelm.201800179,2018,Huang et al.,Ti3C2Tx film (4.0 ± 0.1 µm),variant,False,Ti3C2Tx,,stated,"Ti3C2Tx (T = H, O, F)",,stated,"LiF/HCl chemical etching followed by sonication, centrifugation, and vacuum-assisted filtration",,derived,two-layer,,derived,2.04,nm,derived,several,µm,derived,,,stated,,,stated,,,stated,4.0 ± 0.1,µm,stated,,,stated,PVA/H2SO4 gel electrolyte,,derived,,,stated,,,stated,,,uncertain,,,stated,183,F cm−3,stated,73,mF cm−2,stated
201807260933092014.pdf,201807260933092014.pdf,10.1002/aelm.201800179,2018,Huang et al.,Ti3C2Tx film (11.0 ± 0.1 µm),variant,False,Ti3C2Tx,,stated,"Ti3C2Tx (T = H, O, F)",,stated,"LiF/HCl chemical etching followed by sonication, centrifugation, and vacuum-assisted filtration",,derived,two-layer,,derived,2.04,nm,derived,several,µm,derived,,,stated,,,stated,,,stated,11.0 ± 0.1,µm,stated,,,stated,PVA/H2SO4 gel electrolyte,,derived,,,stated,,,stated,0.25,mA cm−2,stated,,,stated,122,F cm−3,stated,134,mF cm−2,stated
201807260933092014.pdf,201807260933092014.pdf,10.1002/aelm.201800179,2018,Huang et al.,Ti3C2Tx film (21.0 ± 0.1 µm),primary,True,Ti3C2Tx,,stated,"Ti3C2Tx (T = H, O, F)",,stated,"LiF/HCl chemical etching followed by sonication, centrifugation, and vacuum-assisted filtration",,derived,two-layer,,derived,2.04,nm,derived,several,µm,derived,,,stated,,,stated,,,stated,21.0 ± 0.1,µm,stated,,,stated,PVA/H2SO4 gel electrolyte,,derived,,,stated,,,stated,0.25,mA cm−2,stated,,,stated,162,F cm−3,stated,340,mF cm−2,stated
acsnano.9b10066.pdf,acsnano.9b10066.pdf,10.1021/acsnano.9b10066,2020,Zhou et al.,pure Ti3C2Tx MXene electrode,control,False,Ti3C2Tx,,stated,Ti3C2Tx,,stated,"LiF/HCl etching of Ti3AlC2, followed by sonication and centrifugation delamination",,derived,single- or double-layer flakes,,derived,,,uncertain,0.116±0.047,µm,derived,,,uncertain,,,uncertain,,,uncertain,~0.6,µm,stated,,,uncertain,1 M H2SO4,,derived,,,uncertain,,,uncertain,1,A/g,stated,,,uncertain,464,F/cm3,stated,49,mF/cm2,stated
acsnano.9b10066.pdf,acsnano.9b10066.pdf,10.1021/acsnano.9b10066,2020,Zhou et al.,MXene/RGO composite film (25 wt% RGO),composite,False,Ti3C2Tx,,stated,"Ti3C2Tx/RGO, 25 wt% RGO",,stated,LiF/HCl-etched Ti3C2Tx mixed with hydrazine-reduced graphene oxide; vacuum-assisted filtration,,derived,single- or double-layer flakes,,derived,,,uncertain,0.116±0.047,µm,derived,,,uncertain,,,uncertain,,,uncertain,,,uncertain,,,uncertain,,,uncertain,,,uncertain,,,uncertain,,,uncertain,,,uncertain,,,uncertain,,,uncertain
acsnano.9b10066.pdf,acsnano.9b10066.pdf,10.1021/acsnano.9b10066,2020,Zhou et al.,Ti3C2Tx MXene/RGO composite electrode (50 wt% RGO),primary,True,Ti3C2Tx,,stated,"Ti3C2Tx/RGO, 50 wt% RGO (1:1 weight ratio)",,stated,LiF/HCl-etched Ti3C2Tx mixed with hydrazine-reduced graphene oxide; vacuum-assisted filtration and dry transfer,,stated,single- or double-layer MXene flakes,,stated,,,uncertain,MXene: 0.116±0.047; RGO: 1.74±0.68,µm,stated,,,uncertain,,,uncertain,,,uncertain,~1,µm,stated,,,uncertain,1 M H2SO4,,stated,,,uncertain,,,uncertain,1,A/g,stated,~140,F/g,stated,~490,F/cm3,stated,49,mF/cm2,stated
acsnano.9b10066.pdf,acsnano.9b10066.pdf,10.1021/acsnano.9b10066,2020,Zhou et al.,MXene/RGO composite film (75 wt% RGO),composite,False,Ti3C2Tx,,stated,"Ti3C2Tx/RGO, 75 wt% RGO",,stated,LiF/HCl-etched Ti3C2Tx mixed with hydrazine-reduced graphene oxide; vacuum-assisted filtration,,derived,single- or double-layer flakes,,derived,,,uncertain,MXene: 0.116±0.047; RGO: 1.74±0.68,µm,derived,,,uncertain,,,uncertain,,,uncertain,,,uncertain,,,uncertain,,,uncertain,,,uncertain,,,uncertain,,,uncertain,,,uncertain,,,uncertain,,,uncertain
acsnano.9b10066.pdf,acsnano.9b10066.pdf,10.1021/acsnano.9b10066,2020,Zhou et al.,pure RGO thin film electrode,reference,False,,,stated,Reduced graphene oxide (RGO),,stated,Hydrazine reduction of graphene oxide; vacuum-assisted filtration,,stated,,,uncertain,,,uncertain,1.74±0.68,µm,stated,,,uncertain,,,uncertain,,,uncertain,,,uncertain,,,uncertain,1 M H2SO4,,derived,,,uncertain,,,uncertain,1,A/g,stated,,,uncertain,216,F/cm3,stated,,,uncertain
Advanced Materials - 2019 - Tian - Multifunctional Nanocomposites with High Strength and Capacitance Using 2D MXene and 1D.pdf,Advanced Materials - 2019 - Tian - Multifunctional Nanocomposites with High Strength and Capacitance Using 2D MXene and 1D.pdf,10.1002/adma.201902977,2019,Tian et al.,MXene Ti3C2Tx,control,False,Ti3C2Tx,,stated,"Ti3C2Tx (surface terminations −O, −OH, and −F)",,stated,aqueous delamination,,stated,delaminated,,stated,12.80,Å,stated,several hundred,nm,derived,,,uncertain,,,uncertain,,,uncertain,,,uncertain,,,uncertain,3 m sulfuric acid,,derived,,,uncertain,5,mV s−1,stated,,,uncertain,348,F g−1,stated,,,uncertain,28.6,mF cm−2,stated
