Repository: tomal66/mxene-geometry

# MXene Geometry

A pipeline for filtering MXene research literature entries using an LLM
([m3rg-iitd/llamat-3-chat](https://huggingface.co/m3rg-iitd/llamat-3-chat)),
a materials-science fine-tuned LLaMA-3 model.

---

## Project structure

```
mxene-geometry/
├── data/
│   ├── raw/              # Input CSVs (one row = one literature entry)
│   └── filtered/         # Output CSVs written here after filtering
├── scripts/
│   └── filter_mxene.py   # LLM-based filtering script
├── requirements.txt
└── README.md
```

---

File: terra/h2so4_corpus.csv (part 4 of 5)
source_file,source_path,doi,year,authors,electrode_label,role,is_primary,mxene_formula,mxene_formula__unit,mxene_formula__conf,composition,composition__unit,composition__conf,synthesis_method,synthesis_method__unit,synthesis_method__conf,layer_no,layer_no__unit,layer_no__conf,interlayer_spacing,interlayer_spacing__unit,interlayer_spacing__conf,flake_size,flake_size__unit,flake_size__conf,porosity,porosity__unit,porosity__conf,pore_diameter,pore_diameter__unit,pore_diameter__conf,tortuosity,tortuosity__unit,tortuosity__conf,electrode_thickness,electrode_thickness__unit,electrode_thickness__conf,mass_loading,mass_loading__unit,mass_loading__conf,electrolyte,electrolyte__unit,electrolyte__conf,ssa,ssa__unit,ssa__conf,scan_rate,scan_rate__unit,scan_rate__conf,current_density,current_density__unit,current_density__conf,gravimetric_capacitance,gravimetric_capacitance__unit,gravimetric_capacitance__conf,volumetric_capacitance,volumetric_capacitance__unit,volumetric_capacitance__conf,areal_capacitance,areal_capacitance__unit,areal_capacitance__conf
nature13970.pdf,nature13970.pdf,10.1038/nature13970,2014,Ghidiu et al.,75-μm-thick rolled Ti3C2Tx clay electrode,variant,False,Ti3C2Tx,,stated,Ti3C2Tx with O- and F-containing surface terminations,,stated,LiF/HCl etching followed by rolling of hydrated clay,,stated,multilayer,,stated,27–28,Å,derived,,,uncertain,,,stated,,,stated,,,stated,75,μm,stated,,,stated,1 M H2SO4,,derived,,,stated,,,uncertain,,,stated,,,stated,,,stated,,,stated
nature13970.pdf,nature13970.pdf,10.1038/nature13970,2014,Ghidiu et al.,Ti3C2Tx ‘paper’,variant,False,Ti3C2Tx,,stated,Ti3C2Tx with O- and F-containing surface terminations,,stated,"LiF/HCl etching, sonication, and filtration",,stated,1–2 layers,,stated,,,stated,0.5–1.5,μm,stated,,,stated,,,stated,,,stated,,,stated,,,stated,,,stated,,,stated,,,stated,,,stated,,,stated,,,stated,,,stated
nature13970.pdf,nature13970.pdf,10.1038/nature13970,2014,Ghidiu et al.,Ti2CTx ‘paper’,variant,False,Ti2CTx,,stated,Ti2CTx,,stated,"LiF/HCl etching, delamination, and filtration",,stated,delaminated,,stated,,,stated,,,stated,,,stated,,,stated,,,stated,,,stated,,,stated,,,stated,,,stated,,,stated,,,stated,,,stated,,,stated,,,stated
nature13970.pdf,nature13970.pdf,10.1038/nature13970,2014,Ghidiu et al.,Activated carbon electrodes,reference,False,,,stated,95 wt% YP-50 activated carbon and 5 wt% PTFE,,stated,Mechanical processing of activated-carbon/PTFE slurry,,stated,,,stated,,,stated,,,stated,,,stated,,,stated,,,stated,100–150,μm,stated,10–25,mg cm−2,stated,1 M H2SO4,,derived,,,stated,,,stated,,,stated,,,stated,,,stated,,,stated
nenergy2017105.pdf,nenergy2017105.pdf,10.1038/nenergy.2017.105,2017,Lukatskaya et al.,90 nm Ti3C2Tx film,variant,False,Ti3C2Tx,,stated,Ti3C2Tx,,stated,LiF/HCl etching (MILD),,stated,few-layer,,derived,,,uncertain,,,uncertain,,,uncertain,,,uncertain,,,uncertain,90,nm,stated,,,uncertain,3 M H2SO4,,derived,,,uncertain,,,uncertain,,,uncertain,450,F g−1,stated,,,uncertain,,,uncertain
nenergy2017105.pdf,nenergy2017105.pdf,10.1038/nenergy.2017.105,2017,Lukatskaya et al.,"HG-Ti3C2 (1.2 mg cm−2, 3 μm)",variant,False,Ti3C2Tx,,stated,Ti3C2Tx hydrogel,,stated,LiF/HCl etching (MILD); vacuum-filtered hydrogel,,stated,few-layer,,derived,,,uncertain,,,uncertain,,,uncertain,,,uncertain,,,uncertain,3,μm,stated,1.2,mg cm−2,stated,3 M H2SO4,,stated,,,uncertain,2,mV s−1,stated,,,uncertain,380,F g−1,stated,"1,500",F cm−3,stated,,,uncertain
nenergy2017105.pdf,nenergy2017105.pdf,10.1038/nenergy.2017.105,2017,Lukatskaya et al.,"HG-Ti3C2 (5.3 mg cm−2, 13 μm)",variant,False,Ti3C2Tx,,stated,Ti3C2Tx hydrogel,,stated,LiF/HCl etching (MILD); vacuum-filtered hydrogel,,stated,few-layer,,derived,,,uncertain,,,uncertain,,,uncertain,,,uncertain,,,uncertain,13,μm,stated,5.3,mg cm−2,stated,3 M H2SO4,,stated,,,uncertain,2,mV s−1,stated,,,uncertain,370,F g−1,stated,"1,500",F cm−3,stated,,,uncertain
nenergy2017105.pdf,nenergy2017105.pdf,10.1038/nenergy.2017.105,2017,Lukatskaya et al.,"HG-Ti3C2 (11.3 mg cm−2, 40 μm)",variant,False,Ti3C2Tx,,stated,Ti3C2Tx hydrogel,,stated,LiF/HCl etching (MILD); vacuum-filtered hydrogel,,stated,few-layer,,derived,,,uncertain,,,uncertain,,,uncertain,,,uncertain,,,uncertain,40,μm,stated,11.3,mg cm−2,stated,3 M H2SO4,,derived,,,uncertain,5,mV s−1,stated,,,uncertain,,,uncertain,,,uncertain,4,F cm−2,stated
nenergy2017105.pdf,nenergy2017105.pdf,10.1038/nenergy.2017.105,2017,Lukatskaya et al.,"MP-Ti3C2 (0.43 mg cm−2, 13 μm)",primary,True,Ti3C2Tx,,stated,Ti3C2Tx,,stated,LiF/HCl etching (MILD); PMMA-templated macroporous film,,stated,single-layer flakes,,stated,26.8,Å,derived,single-layer flakes,,stated,,,uncertain,1–2,μm,stated,,,uncertain,13,μm,stated,0.43,mg cm−2,stated,3 M H2SO4,,stated,,,uncertain,10,mV s−1,stated,,,uncertain,310,F g−1,stated,,,uncertain,0.135,F cm−2,stated
nenergy2017105.pdf,nenergy2017105.pdf,10.1038/nenergy.2017.105,2017,Lukatskaya et al.,"MP-Ti3C2 (0.9 mg cm−2, 25 μm)",variant,False,Ti3C2Tx,,stated,Ti3C2Tx,,stated,LiF/HCl etching (MILD); PMMA-templated macroporous film,,stated,few monolayers,,stated,26.8,Å,derived,few-layer,,derived,,,uncertain,1–2,μm,derived,,,uncertain,25,μm,stated,0.9,mg cm−2,stated,3 M H2SO4,,derived,,,uncertain,1,V s−1,stated,,,uncertain,280,F g−1,stated,,,uncertain,0.23,F cm−2,stated
nenergy2017105.pdf,nenergy2017105.pdf,10.1038/nenergy.2017.105,2017,Lukatskaya et al.,"MP-Ti3C2 (4.3 mg cm−2, 180 μm)",variant,False,Ti3C2Tx,,stated,Ti3C2Tx,,stated,LiF/HCl etching (MILD); PMMA-templated macroporous film,,stated,few monolayers,,stated,26.8,Å,derived,few-layer,,derived,,,uncertain,1–2,μm,derived,,,uncertain,180,μm,stated,4.3,mg cm−2,stated,3 M H2SO4,,derived,,,uncertain,1,V s−1,stated,,,uncertain,125,F g−1,stated,,,uncertain,0.54,F cm−2,stated
nenergy2017105.pdf,nenergy2017105.pdf,10.1038/nenergy.2017.105,2017,Lukatskaya et al.,"Macroporous Ti3C2Tx (3.7 mg cm−2, 130 μm)",variant,False,Ti3C2Tx,,stated,Ti3C2Tx,,stated,LiF/HCl etching (MILD); PMMA-templated macroporous film,,stated,few monolayers,,stated,26.8,Å,derived,few-layer,,derived,,,uncertain,1–2,μm,derived,,,uncertain,130,μm,stated,3.7,mg cm−2,stated,3 M H2SO4,,derived,,,uncertain,,,uncertain,,,uncertain,,,uncertain,,,uncertain,,,uncertain
nenergy2017105.pdf,nenergy2017105.pdf,10.1038/nenergy.2017.105,2017,Lukatskaya et al.,30 μm macroporous Mo2CTx electrode,variant,False,Mo2CTx,,stated,Mo2CTx,,stated,HF etching; TBAOH intercalation; PMMA-templated macroporous film,,stated,few-layer,,derived,,,uncertain,few-layer,,derived,,,uncertain,1.7 ± 0.3,μm,derived,,,uncertain,30,μm,stated,,,uncertain,3 M H2SO4,,derived,,,uncertain,10,V s−1,stated,,,uncertain,100,F g−1,stated,,,uncertain,,,uncertain
nl2c04320.pdf,nl2c04320.pdf,10.1021/acs.nanolett.2c04320,2023,Xu et al.,Ti3C2Tx,control,False,Ti3C2Tx,,stated,Ti3C2Tx,,stated,,,stated,few layers and single lamellae,,stated,12.1,Å,stated,,,stated,,,stated,,,stated,,,stated,,,stated,,,stated,3 M H2SO4,,derived,,,stated,,,uncertain,,,uncertain,224,F g−1,stated,25,F cm−3,stated,,,stated
nl2c04320.pdf,nl2c04320.pdf,10.1021/acs.nanolett.2c04320,2023,Xu et al.,Ti3C2Tx−Mn,primary,True,Ti3C2Tx,,stated,Ti3C2Tx−Mn,,stated,metal acetate treatment,,stated,monolayers,,stated,14.2,Å,stated,about 4−5,μm,stated,,,stated,about 5,nm,stated,,,stated,about 10,μm,stated,1.2,mg cm−2,stated,3 M H2SO4,,derived,,,stated,,,uncertain,10,A g−1,stated,358,F g−1,stated,565,F cm−3,stated,,,stated
nl2c04320.pdf,nl2c04320.pdf,10.1021/acs.nanolett.2c04320,2023,Xu et al.,Ti3C2Tx−Ni,variant,False,Ti3C2Tx,,stated,Ti3C2Tx−Ni,,stated,metal acetate treatment,,stated,,,stated,14.6,Å,stated,,,stated,,,stated,,,stated,,,stated,,,stated,,,stated,3 M H2SO4,,derived,,,stated,2,mV s−1,stated,,,uncertain,369,F g−1,stated,265,F cm−3,stated,,,stated
nl2c04320.pdf,nl2c04320.pdf,10.1021/acs.nanolett.2c04320,2023,Xu et al.,Ti3C2Tx−Co,variant,False,Ti3C2Tx,,stated,Ti3C2Tx−Co,,stated,metal acetate treatment,,stated,,,stated,12.3,Å,stated,,,stated,,,stated,,,stated,,,stated,,,stated,,,stated,3 M H2SO4,,derived,,,stated,1000,mV s−1,stated,,,uncertain,136,F g−1,stated,340,F cm−3,stated,,,stated
nn0c08357.pdf,nn0c08357.pdf,10.1021/acsnano.0c08357,2021,Mathis et al.,Al−Ti3C2,primary,True,Ti3C2Tx,,stated,Al−Ti3C2Tx,,stated,HF/HCl etching and LiCl delamination,,stated,single-to few-layer,,stated,,,stated,1.3 to 1.6,μm,stated,,,stated,,,stated,,,stated,,,stated,,,stated,,,stated,,,stated,,,stated,,,stated,,,stated,,,stated,,,stated
nn0c08357.pdf,nn0c08357.pdf,10.1021/acsnano.0c08357,2021,Mathis et al.,conventional Ti3C2,control,False,Ti3C2Tx,,stated,Ti3C2Tx,,stated,HF/HCl etching and LiCl delamination,,stated,delaminated,,derived,,,stated,,,stated,,,stated,,,stated,,,stated,,,stated,,,stated,,,stated,,,stated,,,stated,,,stated,,,stated,,,stated,,,stated
nn3c11551.pdf,nn3c11551.pdf,10.1021/acsnano.3c11551,2024,Sikdar et al.,MH,control,False,Ti3C2Tx,,stated,Ti3C2Tx hydrogel,,stated,LiF/HCl (MILD) etching and [Zn(NH3)4]2+-induced hydrogel assembly,,stated,delaminated,,stated,1.40,nm,stated,,,stated,,,stated,2–10,nm,stated,,,stated,,,stated,,,stated,3 M H2SO4,,derived,20,m2 g−1,stated,10,mV s−1,stated,,,stated,252.5,F g−1,stated,,,stated,,,stated
nn3c11551.pdf,nn3c11551.pdf,10.1021/acsnano.3c11551,2024,Sikdar et al.,HMH1,variant,False,Ti3C2Tx,,stated,Ti3C2Tx holey-MXene hydrogel,,stated,Mild oxidative acid etching of MH for 1 h,,stated,delaminated,,stated,,,stated,,,stated,,,stated,2.2 ± 0.2,nm,stated,,,stated,,,stated,,,stated,3 M H2SO4,,derived,,,stated,10,mV s−1,stated,,,stated,270.8,F g−1,stated,,,stated,,,stated
nn3c11551.pdf,nn3c11551.pdf,10.1021/acsnano.3c11551,2024,Sikdar et al.,HMH3,primary,True,Ti3C2Tx,,stated,Ti3C2Tx holey-MXene hydrogel,,stated,Mild oxidative acid etching of MH for 3 h,,stated,delaminated,,stated,1.24,nm,stated,,,stated,,,stated,3.2 ± 0.15,nm,stated,,,stated,,,stated,10.1,mg cm−2,stated,3 M H2SO4,,derived,29,m2 g−1,stated,10,mV s−1,stated,,,stated,359.2,F g−1,stated,,,stated,3.84,F cm−2,stated
nn3c11551.pdf,nn3c11551.pdf,10.1021/acsnano.3c11551,2024,Sikdar et al.,HMH6,variant,False,Ti3C2Tx,,stated,Ti3C2Tx holey-MXene hydrogel,,stated,Mild oxidative acid etching of MH for 6 h,,stated,delaminated,,stated,,,stated,,,stated,,,stated,9.0 ± 1.3,nm,stated,,,stated,,,stated,,,stated,3 M H2SO4,,derived,,,stated,10,mV s−1,stated,,,stated,313.5,F g−1,stated,,,stated,,,stated
nn3c11551.pdf,nn3c11551.pdf,10.1021/acsnano.3c11551,2024,Sikdar et al.,HMH3 film,variant,False,Ti3C2Tx,,stated,Ti3C2Tx holey-MXene film,,stated,Ultrasonication of HMH3 and vacuum filtration,,stated,layer-by-layer,,stated,,,stated,,,stated,,,stated,3.2 ± 0.15,nm,derived,,,stated,∼10,μm,stated,,,stated,3 M H2SO4,,derived,,,stated,10,mV s−1,stated,,,stated,,,stated,1606.8,F cm−3,stated,,,stated
nn9b07325.pdf,nn9b07325.pdf,10.1021/acsnano.9b07325,2020,Orangi et al.,MSC-1,control,False,Ti3C2Tx,,stated,"Ti3C2Tx (Tx = =O, -OH, and -F)",,stated,"LiF/HCl selective etching of Ti3AlC2, followed by delamination by tip sonication",,derived,1,,stated,,,uncertain,∼0.3,μm,derived,,,uncertain,,,uncertain,,,uncertain,1.5,μm,stated,,,uncertain,PVA/H2SO4 gel electrolyte,,derived,,,uncertain,2,mV s−1,stated,,,uncertain,,,uncertain,,,uncertain,168.1,mF cm−2,stated
nn9b07325.pdf,nn9b07325.pdf,10.1021/acsnano.9b07325,2020,Orangi et al.,MSC-2,variant,False,Ti3C2Tx,,stated,"Ti3C2Tx (Tx = =O, -OH, and -F)",,derived,"LiF/HCl selective etching of Ti3AlC2, followed by delamination by tip sonication",,derived,2,,stated,,,uncertain,∼0.3,μm,derived,,,uncertain,,,uncertain,,,uncertain,3.5,μm,stated,,,uncertain,PVA/H2SO4 gel electrolyte,,derived,,,uncertain,2,mV s−1,stated,,,uncertain,,,uncertain,,,uncertain,315.8,mF cm−2,stated
nn9b07325.pdf,nn9b07325.pdf,10.1021/acsnano.9b07325,2020,Orangi et al.,MSC-5,variant,False,Ti3C2Tx,,stated,"Ti3C2Tx (Tx = =O, -OH, and -F)",,derived,"LiF/HCl selective etching of Ti3AlC2, followed by delamination by tip sonication",,derived,5,,stated,,,uncertain,∼0.3,μm,derived,,,uncertain,,,uncertain,,,uncertain,12,μm,stated,,,uncertain,PVA/H2SO4 gel electrolyte,,derived,,,uncertain,2,mV s−1,stated,,,uncertain,,,uncertain,,,uncertain,685.4,mF cm−2,stated
nn9b07325.pdf,nn9b07325.pdf,10.1021/acsnano.9b07325,2020,Orangi et al.,MSC-10,primary,True,Ti3C2Tx,,stated,"Ti3C2Tx (Tx = =O, -OH, and -F)",,derived,"LiF/HCl selective etching of Ti3AlC2, followed by delamination by tip sonication",,derived,10,,stated,,,uncertain,∼0.3,μm,derived,,,uncertain,,,uncertain,,,uncertain,75,μm,stated,,,uncertain,PVA/H2SO4 gel electrolyte,,derived,,,uncertain,2,mV s−1,stated,,,uncertain,,,uncertain,,,uncertain,1035,mF cm−2,stated
nn9b07325.pdf,nn9b07325.pdf,10.1021/acsnano.9b07325,2020,Orangi et al.,MSCF-1,variant,False,Ti3C2Tx,,stated,"Ti3C2Tx (Tx = =O, -OH, and -F)",,stated,"LiF/HCl selective etching of Ti3AlC2, followed by delamination by tip sonication",,derived,1,,stated,,,uncertain,∼0.3,μm,derived,,,uncertain,,,uncertain,,,uncertain,,,uncertain,,,uncertain,PVA/H2SO4 gel electrolyte,,derived,,,uncertain,,,uncertain,,,uncertain,,,uncertain,,,uncertain,,,uncertain
nn9b07325.pdf,nn9b07325.pdf,10.1021/acsnano.9b07325,2020,Orangi et al.,MSCF-2,variant,False,Ti3C2Tx,,stated,"Ti3C2Tx (Tx = =O, -OH, and -F)",,derived,"LiF/HCl selective etching of Ti3AlC2, followed by delamination by tip sonication",,derived,2,,stated,,,uncertain,∼0.3,μm,derived,,,uncertain,,,uncertain,,,uncertain,,,uncertain,,,uncertain,PVA/H2SO4 gel electrolyte,,derived,,,uncertain,,,uncertain,,,uncertain,,,uncertain,,,uncertain,,,uncertain
nn9b07325.pdf,nn9b07325.pdf,10.1021/acsnano.9b07325,2020,Orangi et al.,MSCF-5,variant,False,Ti3C2Tx,,stated,"Ti3C2Tx (Tx = =O, -OH, and -F)",,derived,"LiF/HCl selective etching of Ti3AlC2, followed by delamination by tip sonication",,derived,5,,stated,,,uncertain,∼0.3,μm,derived,,,uncertain,,,uncertain,,,uncertain,,,uncertain,,,uncertain,PVA/H2SO4 gel electrolyte,,derived,,,uncertain,,,uncertain,,,uncertain,,,uncertain,,,uncertain,,,uncertain
nn9b07325.pdf,nn9b07325.pdf,10.1021/acsnano.9b07325,2020,Orangi et al.,MSCF-10,variant,False,Ti3C2Tx,,stated,"Ti3C2Tx (Tx = =O, -OH, and -F)",,derived,"LiF/HCl selective etching of Ti3AlC2, followed by delamination by tip sonication",,derived,10,,stated,,,uncertain,∼0.3,μm,derived,,,uncertain,,,uncertain,,,uncertain,,,uncertain,,,uncertain,PVA/H2SO4 gel electrolyte,,derived,,,uncertain,,,uncertain,,,uncertain,,,uncertain,,,uncertain,,,uncertain
nn9b07325.pdf,nn9b07325.pdf,10.1021/acsnano.9b07325,2020,Orangi et al.,MSCs printed on paper,variant,False,Ti3C2Tx,,stated,"Ti3C2Tx (Tx = =O, -OH, and -F)",,stated,"LiF/HCl selective etching of Ti3AlC2, followed by delamination by tip sonication",,derived,,,uncertain,,,uncertain,∼0.3,μm,derived,,,uncertain,,,uncertain,,,uncertain,,,uncertain,,,uncertain,PVA/H2SO4 gel electrolyte,,derived,,,uncertain,,,uncertain,,,uncertain,,,uncertain,,,uncertain,,,uncertain
nz0c00704.pdf,nz0c00704.pdf,10.1021/acsenergylett.0c00704,2020,Kong et al.,porous Ti3C2Tx film,primary,True,Ti3C2Tx,,stated,Ti3C2Tx (KOH-mediated; increased −OH and reduced −F terminations),,stated,KOH-mediated reduced-repulsion freeze-casting assembly,,stated,few layers,,stated,1.42,nm,stated,,,stated,,,stated,hundreds of nanometers to several micrometers,,stated,,,stated,,,stated,0.53–16.18,mg cm−2,stated,3 M H2SO4,,stated,,,stated,20,mV s−1,stated,,,stated,358.8,F g−1,stated,,,stated,3731,mF cm−2,stated
nz0c00704.pdf,nz0c00704.pdf,10.1021/acsenergylett.0c00704,2020,Kong et al.,filtered Ti3C2Tx film,control,False,Ti3C2Tx,,stated,Ti3C2Tx,,derived,vacuum filtration,,stated,stacked lamellar flakes,,stated,1.33,nm,uncertain,,,stated,,,stated,,,stated,,,stated,,,stated,0.53,mg cm−2,stated,3 M H2SO4,,stated,,,stated,20,mV s−1,stated,,,stated,251.5,F g−1,stated,,,stated,,,stated
nz0c00704.pdf,nz0c00704.pdf,10.1021/acsenergylett.0c00704,2020,Kong et al.,porous M/G film,composite,False,Ti3C2Tx,,stated,Ti3C2Tx/partially reduced GO,,stated,freeze-casting with partially reduced GO gelation agent,,stated,,,stated,,,stated,,,stated,,,stated,,,stated,,,stated,,,stated,0.53,mg cm−2,stated,3 M H2SO4,,stated,,,stated,20,mV s−1,stated,,,stated,218.1,F g−1,stated,,,stated,,,stated
Reassembly-of-MXene-Hydrogels-into-Flexible-Films-towards-Compact-and-Ultrafast-Supercapacitors.pdf,Reassembly-of-MXene-Hydrogels-into-Flexible-Films-towards-Compact-and-Ultrafast-Supercapacitors.pdf,10.1002/adfm.202102874,2021,Wu et al.,Ti3C2Tx film,control,False,Ti3C2Tx,,stated,Ti3C2Tx nanosheet film,,stated,Selective etching of Ti3AlC2 using LiF and HCl; vacuum filtration,,derived,,,stated,,,stated,,,stated,,,stated,,,stated,,,stated,,,stated,,,stated,3 M H2SO4 aqueous electrolyte,,derived,,,stated,,,stated,,,stated,,,stated,,,stated,,,stated
Reassembly-of-MXene-Hydrogels-into-Flexible-Films-towards-Compact-and-Ultrafast-Supercapacitors.pdf,Reassembly-of-MXene-Hydrogels-into-Flexible-Films-towards-Compact-and-Ultrafast-Supercapacitors.pdf,10.1002/adfm.202102874,2021,Wu et al.,RAMX-25% film,variant,False,Ti3C2Tx,,stated,"Ti3C2Tx nanosheets and Ti3C2Tx microgels, 25% microgel content",,stated,LiF/HCl-etched Ti3C2Tx; GO-assisted hydrogel disassembly; vacuum filtration,,derived,,,stated,,,stated,,,stated,,,stated,3–5,nm,stated,,,stated,,,stated,,,stated,3 M H2SO4 aqueous electrolyte,,derived,,,stated,,,stated,,,stated,,,stated,,,stated,,,stated
Reassembly-of-MXene-Hydrogels-into-Flexible-Films-towards-Compact-and-Ultrafast-Supercapacitors.pdf,Reassembly-of-MXene-Hydrogels-into-Flexible-Films-towards-Compact-and-Ultrafast-Supercapacitors.pdf,10.1002/adfm.202102874,2021,Wu et al.,RAMX-50% film,primary,True,Ti3C2Tx,,stated,"Ti3C2Tx nanosheets and Ti3C2Tx microgels, 50% microgel content",,stated,LiF/HCl-etched Ti3C2Tx; GO-assisted hydrogel disassembly; vacuum filtration,,derived,,,stated,,,stated,,,stated,,,stated,3–5,nm,stated,,,stated,,,stated,,,stated,3 M H2SO4 aqueous electrolyte,,derived,,,stated,10,mV s−1,stated,,,stated,,,stated,978,F cm−3,stated,,,stated
Reassembly-of-MXene-Hydrogels-into-Flexible-Films-towards-Compact-and-Ultrafast-Supercapacitors.pdf,Reassembly-of-MXene-Hydrogels-into-Flexible-Films-towards-Compact-and-Ultrafast-Supercapacitors.pdf,10.1002/adfm.202102874,2021,Wu et al.,RAMX-75% film,variant,False,Ti3C2Tx,,stated,"Ti3C2Tx nanosheets and Ti3C2Tx microgels, 75% microgel content",,stated,LiF/HCl-etched Ti3C2Tx; GO-assisted hydrogel disassembly; vacuum filtration,,derived,,,stated,,,stated,,,stated,,,stated,3–5,nm,stated,,,stated,,,stated,,,stated,3 M H2SO4 aqueous electrolyte,,derived,,,stated,,,stated,,,stated,,,stated,,,stated,,,stated
Reassembly-of-MXene-Hydrogels-into-Flexible-Films-towards-Compact-and-Ultrafast-Supercapacitors.pdf,Reassembly-of-MXene-Hydrogels-into-Flexible-Films-towards-Compact-and-Ultrafast-Supercapacitors.pdf,10.1002/adfm.202102874,2021,Wu et al.,microgel film,control,False,Ti3C2Tx,,stated,Ti3C2Tx microgel film; microgels derived from GO-assisted Ti3C2Tx hydrogel,,stated,LiF/HCl-etched Ti3C2Tx; GO-assisted hydrogel disassembly by probe sonication; vacuum filtration,,derived,3D crosslinked nanosheets,,stated,,,stated,570,nm,stated,,,stated,3–5,nm,stated,,,stated,,,stated,,,stated,3 M H2SO4 aqueous electrolyte,,derived,,,stated,,,stated,,,stated,,,stated,,,stated,,,stated
s40820-023-01204-4.pdf,s40820-023-01204-4.pdf,10.1007/s40820-023-01204-4,2023,Wang et al.,p-MC,primary,True,Ti3CNTx,,stated,Ti3CNTx MXene/carbon dots,,stated,LiF/HCl etching of Ti3AlCN; CD mixing/vacuum filtration; annealing at 350 °C for 1 h under Ar,,derived,multilayered,,derived,,,uncertain,,,uncertain,,,uncertain,,,uncertain,,,uncertain,,,uncertain,,,uncertain,1 M H2SO4,,stated,,,uncertain,,,uncertain,2,A g−1,stated,688.9,F g−1,stated,,,uncertain,,,uncertain
s40820-023-01204-4.pdf,s40820-023-01204-4.pdf,10.1007/s40820-023-01204-4,2023,Wang et al.,pure MXene,control,False,Ti3CNTx,,stated,Ti3CNTx MXene,,stated,LiF/HCl etching of Ti3AlCN; vacuum filtration without carbon dots,,derived,multilayered,,derived,,,uncertain,,,uncertain,,,uncertain,,,uncertain,,,uncertain,,,uncertain,,,uncertain,1 M H2SO4,,stated,,,uncertain,,,uncertain,2,A g−1,stated,283.7,F g−1,stated,,,uncertain,,,uncertain
s40820-023-01204-4.pdf,s40820-023-01204-4.pdf,10.1007/s40820-023-01204-4,2023,Wang et al.,AC,reference,False,,,stated,AC (YP-50F)/PTFE,,stated,"AC/PTFE suspension dried at 80 °C, repeatedly rolled into a thin film",,stated,,,uncertain,,,uncertain,,,uncertain,,,uncertain,,,uncertain,,,uncertain,,,uncertain,,,uncertain,PVA/H2SO4,,derived,,,uncertain,,,uncertain,,,uncertain,,,uncertain,,,uncertain,,,uncertain
s40820-024-01567-2.pdf,s40820-024-01567-2.pdf,10.1007/s40820-024-01567-2,2025,Eunji Kim et al.,MXene-pseudocapacitor (Pseudocapacitive Sensor),primary,True,Ti3C2Tx,,stated,"Ti3C2Tx (Tx = -O, -OH, -F)",,stated,LiF/HCl MILD method,,stated,delaminated,,stated,13.54,Å,stated,approximately 1,µm,stated,,,stated,,,stated,,,stated,~50,nm,stated,,,stated,2 M PVA/H2SO4 gel electrolyte,,stated,,,stated,10,mV s−1,stated,,,stated,,,stated,1293.27,F cm−3,stated,,,stated
s40820-024-01567-2.pdf,s40820-024-01567-2.pdf,10.1007/s40820-024-01567-2,2025,Eunji Kim et al.,flexible MXene MSCs without a buffer layer,control,False,Ti3C2Tx,,derived,"Ti3C2Tx (Tx = -O, -OH, -F)",,derived,LiF/HCl MILD method,,derived,delaminated,,derived,,,stated,approximately 1,µm,derived,,,stated,,,stated,,,stated,~50,nm,derived,,,stated,PVA/H2SO4 gel electrolyte,,uncertain,,,stated,,,uncertain,,,stated,,,stated,946.3,F cm−3,stated,,,stated
s41467-019-09398-1.pdf,s41467-019-09398-1.pdf,10.1038/s41467-019-09398-1,2019,Zhang et al.,Ti3C2Tx-DMSO ink,variant,False,Ti3C2Tx,,stated,"Ti3C2Tx (Tx: O, OH, F)",,stated,"minimally intensive layer delamination (MILD), followed by solvent transfer to DMSO",,derived,monolayer to few-layered,,stated,,,uncertain,~1–2.1,µm,uncertain,,,uncertain,,,uncertain,,,uncertain,,,uncertain,,,uncertain,3 M H2SO4-PVA gel electrolyte,,derived,,,uncertain,,,uncertain,,,uncertain,,,uncertain,,,uncertain,,,uncertain
s41467-019-09398-1.pdf,s41467-019-09398-1.pdf,10.1038/s41467-019-09398-1,2019,Zhang et al.,Ti3C2Tx-DMF ink,variant,False,Ti3C2Tx,,stated,"Ti3C2Tx (Tx: O, OH, F)",,stated,"minimally intensive layer delamination (MILD), followed by solvent transfer to DMF",,derived,monolayer to few-layered,,stated,,,uncertain,~1–2.1,µm,uncertain,,,uncertain,,,uncertain,,,uncertain,,,uncertain,,,uncertain,3 M H2SO4-PVA gel electrolyte,,derived,,,uncertain,,,uncertain,,,uncertain,,,uncertain,,,uncertain,,,uncertain
s41467-019-09398-1.pdf,s41467-019-09398-1.pdf,10.1038/s41467-019-09398-1,2019,Zhang et al.,Ti3C2Tx-ethanol ink,variant,False,Ti3C2Tx,,stated,"Ti3C2Tx (Tx: O, OH, F)",,stated,"minimally intensive layer delamination (MILD), followed by solvent transfer to ethanol",,derived,monolayer to few-layered,,stated,,,uncertain,~1–2.1,µm,uncertain,,,uncertain,,,uncertain,,,uncertain,,,uncertain,,,uncertain,3 M H2SO4-PVA gel electrolyte,,derived,,,uncertain,,,uncertain,,,uncertain,,,uncertain,,,uncertain,,,uncertain
s41467-019-09398-1.pdf,s41467-019-09398-1.pdf,10.1038/s41467-019-09398-1,2019,Zhang et al.,Ti3C2Tx-NMP ink,primary,True,Ti3C2Tx,,stated,"Ti3C2Tx (Tx: O, OH, F)",,stated,"minimally intensive layer delamination (MILD), followed by solvent transfer to NMP",,stated,monolayer to few-layered,,stated,,,uncertain,~1–2.1,µm,uncertain,,,uncertain,,,uncertain,,,uncertain,,,uncertain,,,uncertain,3 M H2SO4-PVA gel electrolyte,,derived,,,uncertain,,,uncertain,,,uncertain,,,uncertain,562,F cm−3,stated,12,mF cm−2,stated
s41467-019-09398-1.pdf,s41467-019-09398-1.pdf,10.1038/s41467-019-09398-1,2019,Zhang et al.,Ti3C2Tx aqueous ink,variant,False,Ti3C2Tx,,stated,"Ti3C2Tx (Tx: O, OH, F)",,stated,"minimally intensive layer delamination (MILD), followed by aqueous delamination",,stated,single- or few-layered,,stated,,,uncertain,,,uncertain,,,uncertain,,,uncertain,,,uncertain,,,uncertain,,,uncertain,3 M H2SO4-PVA gel electrolyte,,derived,,,uncertain,,,uncertain,,,uncertain,,,uncertain,,,uncertain,43,mF cm−2,stated
s41586-018-0109-z.pdf,s41586-018-0109-z.pdf,10.1038/s41586-018-0109-z,2018,Xia et al.,6 µm filtration,control,False,Ti3C2Tx,,stated,Ti3C2Tx–SWCNT (10 wt% SWCNT),,stated,LiF/HCl etching followed by vacuum-assisted filtration,,stated,delaminated,,derived,,,stated,219 ± 47,nm,derived,,,stated,,,stated,,,stated,6,µm,stated,,,stated,deaerated 3 M sulfuric acid (H2SO4),,derived,,,stated,,,stated,,,stated,,,stated,,,stated,,,stated
s41586-018-0109-z.pdf,s41586-018-0109-z.pdf,10.1038/s41586-018-0109-z,2018,Xia et al.,35 µm filtration,control,False,Ti3C2Tx,,stated,Ti3C2Tx–SWCNT (10 wt% SWCNT),,stated,LiF/HCl etching followed by vacuum-assisted filtration,,stated,delaminated,,derived,,,stated,219 ± 47,nm,derived,,,stated,,,stated,,,stated,35,µm,stated,,,stated,deaerated 3 M sulfuric acid (H2SO4),,derived,,,stated,,,stated,,,stated,,,stated,,,stated,,,stated
s41586-018-0109-z.pdf,s41586-018-0109-z.pdf,10.1038/s41586-018-0109-z,2018,Xia et al.,40 µm MXLLC,variant,False,Ti3C2Tx,,stated,Ti3C2Tx–SWCNT (10 wt% SWCNT),,stated,LiF/HCl etching; C12E6-assisted lamellar liquid-crystal assembly and mechanical shear alignment,,stated,delaminated,,derived,,,stated,219 ± 47,nm,derived,,,stated,,,stated,,,stated,40,µm,stated,,,stated,deaerated 3 M sulfuric acid (H2SO4),,derived,,,stated,"2,000",mV s−1,stated,,,stated,over 200,F g−1,stated,,,stated,,,stated
s41586-018-0109-z.pdf,s41586-018-0109-z.pdf,10.1038/s41586-018-0109-z,2018,Xia et al.,95 µm MXLLC,variant,False,Ti3C2Tx,,stated,Ti3C2Tx–SWCNT (10 wt% SWCNT),,stated,LiF/HCl etching; C12E6-assisted lamellar liquid-crystal assembly and mechanical shear alignment,,stated,delaminated,,derived,,,stated,219 ± 47,nm,derived,,,stated,,,stated,,,stated,95,µm,stated,,,stated,deaerated 3 M sulfuric acid (H2SO4),,derived,,,stated,"2,000",mV s−1,stated,,,stated,over 200,F g−1,stated,,,stated,,,stated
s41586-018-0109-z.pdf,s41586-018-0109-z.pdf,10.1038/s41586-018-0109-z,2018,Xia et al.,200 µm MXLLC,primary,True,Ti3C2Tx,,stated,Ti3C2Tx–SWCNT (10 wt% SWCNT),,stated,LiF/HCl etching; C12E6-assisted lamellar liquid-crystal assembly and mechanical shear alignment,,stated,delaminated,,derived,,,stated,219 ± 47,nm,derived,,,stated,,,stated,,,stated,200,µm,stated,,,uncertain,deaerated 3 M sulfuric acid (H2SO4),,derived,,,stated,"2,000",mV s−1,stated,,,stated,over 200,F g−1,stated,,,stated,greater than 0.6,F cm−2,stated
s41586-018-0109-z.pdf,s41586-018-0109-z.pdf,10.1038/s41586-018-0109-z,2018,Xia et al.,245 µm MXLLC,variant,False,Ti3C2Tx,,stated,Ti3C2Tx–SWCNT (10 wt% SWCNT),,stated,LiF/HCl etching; C12E6-assisted lamellar liquid-crystal assembly and mechanical shear alignment,,stated,delaminated,,derived,,,stated,219 ± 47,nm,derived,,,stated,,,stated,,,stated,245,µm,stated,,,uncertain,deaerated 3 M sulfuric acid (H2SO4),,derived,,,stated,,,stated,,,stated,,,stated,,,stated,,,stated
s41586-018-0109-z.pdf,s41586-018-0109-z.pdf,10.1038/s41586-018-0109-z,2018,Xia et al.,320 µm MXLLC,variant,False,Ti3C2Tx,,stated,Ti3C2Tx–SWCNT (10 wt% SWCNT),,stated,LiF/HCl etching; C12E6-assisted lamellar liquid-crystal assembly and mechanical shear alignment,,stated,delaminated,,derived,,,stated,219 ± 47,nm,derived,,,stated,,,stated,,,stated,320,µm,stated,,,uncertain,deaerated 3 M sulfuric acid (H2SO4),,derived,,,stated,,,stated,,,stated,,,stated,,,stated,,,stated
s41586-018-0109-z.pdf,s41586-018-0109-z.pdf,10.1038/s41586-018-0109-z,2018,Xia et al.,pure Ti3C2Tx vacuum-filtered paper,control,False,Ti3C2Tx,,stated,Ti3C2Tx,,stated,LiF/HCl etching followed by vacuum-assisted filtration,,derived,delaminated,,derived,,,stated,219 ± 47,nm,derived,,,stated,,,stated,,,stated,,,stated,,,stated,deaerated 3 M sulfuric acid (H2SO4),,derived,,,stated,,,stated,,,stated,,,stated,,,stated,,,stated
Single-Step-Synthesis-of-Exfoliated-Ti-sub-3-sub-C-sub-2-sub-T-sub-x-sub-MXene-through-NaBF.pdf,Single-Step-Synthesis-of-Exfoliated-Ti-sub-3-sub-C-sub-2-sub-T-sub-x-sub-MXene-through-NaBF.pdf,10.1002/slct.202201166,2022,Meena Ghosh et al.,MX-130,primary,True,Ti3C2Tx,,stated,"Ti3C2Tx (-O, -OH, -F)",,stated,NaBF4/HCl etching,,stated,few-layer,,stated,12.26,Å,stated,,,stated,,,stated,,,stated,,,stated,,,stated,,,stated,1 M H2SO4,,stated,,,stated,,,stated,1,A g−1,stated,262,F g−1,stated,,,stated,,,stated
Single-Step-Synthesis-of-Exfoliated-Ti-sub-3-sub-C-sub-2-sub-T-sub-x-sub-MXene-through-NaBF.pdf,Single-Step-Synthesis-of-Exfoliated-Ti-sub-3-sub-C-sub-2-sub-T-sub-x-sub-MXene-through-NaBF.pdf,10.1002/slct.202201166,2022,Meena Ghosh et al.,MX-100,variant,False,Ti3C2Tx,,derived,Ti3C2Tx,,derived,NaBF4/HCl etching,,stated,partly exfoliated,,stated,,,stated,,,stated,,,stated,,,stated,,,stated,,,stated,,,stated,1 M H2SO4,,derived,,,stated,,,stated,1,A g−1,stated,200,F g−1,stated,,,stated,,,stated
Single-Step-Synthesis-of-Exfoliated-Ti-sub-3-sub-C-sub-2-sub-T-sub-x-sub-MXene-through-NaBF.pdf,Single-Step-Synthesis-of-Exfoliated-Ti-sub-3-sub-C-sub-2-sub-T-sub-x-sub-MXene-through-NaBF.pdf,10.1002/slct.202201166,2022,Meena Ghosh et al.,MX-80,variant,False,Ti3C2Tx,,uncertain,Ti3C2Tx,,derived,NaBF4/HCl etching,,stated,multilayer,,stated,,,stated,,,stated,,,stated,,,stated,,,stated,,,stated,,,stated,1 M H2SO4,,derived,,,stated,,,stated,1,A g−1,stated,145,F g−1,stated,,,stated,,,stated
Single-Step-Synthesis-of-Exfoliated-Ti-sub-3-sub-C-sub-2-sub-T-sub-x-sub-MXene-through-NaBF.pdf,Single-Step-Synthesis-of-Exfoliated-Ti-sub-3-sub-C-sub-2-sub-T-sub-x-sub-MXene-through-NaBF.pdf,10.1002/slct.202201166,2022,Meena Ghosh et al.,MX-60,variant,False,Ti3C2Tx,,uncertain,Ti3C2Tx,,derived,NaBF4/HCl etching,,stated,multilayer,,stated,,,stated,,,stated,,,stated,,,stated,,,stated,,,stated,,,stated,1 M H2SO4,,derived,,,stated,,,stated,1,A g−1,stated,75,F g−1,stated,,,stated,,,stated
Single-Step-Synthesis-of-Exfoliated-Ti-sub-3-sub-C-sub-2-sub-T-sub-x-sub-MXene-through-NaBF.pdf,Single-Step-Synthesis-of-Exfoliated-Ti-sub-3-sub-C-sub-2-sub-T-sub-x-sub-MXene-through-NaBF.pdf,10.1002/slct.202201166,2022,Meena Ghosh et al.,MX-25,variant,False,Ti3C2Tx,,uncertain,Ti3C2Tx,,derived,NaBF4/HCl etching,,stated,multilayer,,stated,,,stated,,,stated,,,stated,,,stated,,,stated,,,stated,,,stated,1 M H2SO4,,derived,,,stated,,,stated,1,A g−1,stated,37,F g−1,stated,,,stated,,,stated
Single-Step-Synthesis-of-Exfoliated-Ti-sub-3-sub-C-sub-2-sub-T-sub-x-sub-MXene-through-NaBF.pdf,Single-Step-Synthesis-of-Exfoliated-Ti-sub-3-sub-C-sub-2-sub-T-sub-x-sub-MXene-through-NaBF.pdf,10.1002/slct.202201166,2022,Meena Ghosh et al.,MX-HF,control,False,Ti3C2Tx,,stated,"Ti3C2Tx (-O, -OH, -F)",,stated,HF etching,,stated,multilayer,,stated,,,stated,,,stated,,,stated,,,stated,,,stated,,,stated,,,stated,1 M H2SO4,,derived,,,stated,,,stated,,,uncertain,25,F g−1,stated,,,stated,,,stated
Single-Step-Synthesis-of-Exfoliated-Ti-sub-3-sub-C-sub-2-sub-T-sub-x-sub-MXene-through-NaBF.pdf,Single-Step-Synthesis-of-Exfoliated-Ti-sub-3-sub-C-sub-2-sub-T-sub-x-sub-MXene-through-NaBF.pdf,10.1002/slct.202201166,2022,Meena Ghosh et al.,RuO2,reference,False,,,stated,RuO2,,stated,commercial RuO2,,stated,,,stated,,,stated,,,stated,,,stated,,,stated,,,stated,,,stated,,,stated,1 M H2SO4,,derived,,,stated,,,stated,,,uncertain,488,F g−1,stated,,,stated,,,stated
Small - 2023 - Xu - Boron Quantum Dots Pillared Ti3C2Tx Membrane Electrode with High Rate Performance for Supercapacitor.pdf,Small - 2023 - Xu - Boron Quantum Dots Pillared Ti3C2Tx Membrane Electrode with High Rate Performance for Supercapacitor.pdf,10.1002/smll.202306562,2024,Xu et al.,BQDs electrode,reference,False,,,stated,Boron quantum dots (BQDs),,stated,sonication-assisted liquid-phase preparation,,stated,≈3 layers,,stated,,,stated,3,nm,stated,,,stated,,,stated,,,stated,,,stated,,,stated,,,uncertain,,,stated,,,stated,0.25,A g−1,stated,41,F g−1,stated,,,stated,,,stated
Small - 2023 - Xu - Boron Quantum Dots Pillared Ti3C2Tx Membrane Electrode with High Rate Performance for Supercapacitor.pdf,Small - 2023 - Xu - Boron Quantum Dots Pillared Ti3C2Tx Membrane Electrode with High Rate Performance for Supercapacitor.pdf,10.1002/smll.202306562,2024,Xu et al.,pure Ti3C2Tx membrane electrode,control,False,Ti3C2Tx,,stated,Ti3C2Tx nanosheets,,stated,"HF etching (40%, 72 h) followed by TMAOH exfoliation",,derived,delaminated,,derived,1.49,nm,derived,≈5,μm,derived,,,stated,,,stated,,,stated,,,stated,,,stated,6 M H2SO4,,derived,,,stated,,,stated,,,stated,,,stated,,,stated,,,stated
Small - 2023 - Xu - Boron Quantum Dots Pillared Ti3C2Tx Membrane Electrode with High Rate Performance for Supercapacitor.pdf,Small - 2023 - Xu - Boron Quantum Dots Pillared Ti3C2Tx Membrane Electrode with High Rate Performance for Supercapacitor.pdf,10.1002/smll.202306562,2024,Xu et al.,BQDs(5)-Ti3C2Tx,composite,False,Ti3C2Tx,,stated,BQDs/Ti3C2Tx nanosheets (5 wt.% BQDs),,stated,"HF etching/TMAOH exfoliation, BQD pillaring, vacuum filtration",,derived,delaminated,,derived,,,stated,≈5,μm,derived,,,stated,,,stated,,,stated,,,stated,,,stated,6 M H2SO4,,derived,,,stated,,,stated,,,stated,,,stated,,,stated,,,stated
Small - 2023 - Xu - Boron Quantum Dots Pillared Ti3C2Tx Membrane Electrode with High Rate Performance for Supercapacitor.pdf,Small - 2023 - Xu - Boron Quantum Dots Pillared Ti3C2Tx Membrane Electrode with High Rate Performance for Supercapacitor.pdf,10.1002/smll.202306562,2024,Xu et al.,BQDs(10)-Ti3C2Tx,primary,True,Ti3C2Tx,,stated,BQDs/Ti3C2Tx nanosheets (10 wt.% BQDs),,stated,"HF etching/TMAOH exfoliation, BQD pillaring, vacuum filtration",,stated,delaminated,,derived,,,stated,≈5,μm,derived,,,stated,,,stated,,,stated,about 6,μm,stated,,,stated,6 M H2SO4,,stated,,,stated,,,stated,1,A g−1,stated,524,F g−1,stated,,,stated,552,mF cm−2,stated
Small - 2023 - Xu - Boron Quantum Dots Pillared Ti3C2Tx Membrane Electrode with High Rate Performance for Supercapacitor.pdf,Small - 2023 - Xu - Boron Quantum Dots Pillared Ti3C2Tx Membrane Electrode with High Rate Performance for Supercapacitor.pdf,10.1002/smll.202306562,2024,Xu et al.,BQDs(15)-Ti3C2Tx,composite,False,Ti3C2Tx,,stated,BQDs/Ti3C2Tx nanosheets (15 wt.% BQDs),,stated,"HF etching/TMAOH exfoliation, BQD pillaring, vacuum filtration",,derived,delaminated,,derived,,,stated,≈5,μm,derived,,,stated,,,stated,,,stated,,,stated,,,stated,6 M H2SO4,,derived,,,stated,,,stated,,,stated,,,stated,,,stated,,,stated
Small Methods - 2025 - Kouchi - StableTi3C2Tx MXene Ink Formulation and High‐Resolution Aerosol Jet Printing for.pdf,Small Methods - 2025 - Kouchi - StableTi3C2Tx MXene Ink Formulation and High‐Resolution Aerosol Jet Printing for.pdf,10.1002/smtd.202500499,2025,Rajabi Kouchi et al.,one-layer MXene SC,variant,False,Ti3C2Tx,,stated,Ti3C2Tx MXene nanoflakes on Au current collector,,derived,LiF/HCl MILD etching followed by NMP liquid-phase exfoliation and solvent exchange,,derived,few-layer or single-layer,,derived,1.23,nm,derived,less than 400,nm,derived,26.85,%,uncertain,,,stated,,,stated,0.5,μm,derived,,,stated,1 M NaClO4/PC,,stated,,,stated,,,stated,10,μA,stated,,,stated,,,stated,8.5,mF cm−2,stated
Small Methods - 2025 - Kouchi - StableTi3C2Tx MXene Ink Formulation and High‐Resolution Aerosol Jet Printing for.pdf,Small Methods - 2025 - Kouchi - StableTi3C2Tx MXene Ink Formulation and High‐Resolution Aerosol Jet Printing for.pdf,10.1002/smtd.202500499,2025,Rajabi Kouchi et al.,two-layer MXene SC,variant,False,Ti3C2Tx,,stated,Ti3C2Tx MXene nanoflakes on Au current collector,,derived,LiF/HCl MILD etching followed by NMP liquid-phase exfoliation and solvent exchange,,derived,few-layer or single-layer,,derived,1.23,nm,derived,less than 400,nm,derived,26.85,%,uncertain,,,stated,,,stated,1.3,μm,derived,,,stated,1 M NaClO4/PC,,stated,,,stated,,,stated,10,μA,stated,,,stated,,,stated,16,mF cm−2,stated
Small Methods - 2025 - Kouchi - StableTi3C2Tx MXene Ink Formulation and High‐Resolution Aerosol Jet Printing for.pdf,Small Methods - 2025 - Kouchi - StableTi3C2Tx MXene Ink Formulation and High‐Resolution Aerosol Jet Printing for.pdf,10.1002/smtd.202500499,2025,Rajabi Kouchi et al.,three-layer MXene SC,primary,True,Ti3C2Tx,,stated,Ti3C2Tx MXene nanoflakes on Au current collector,,derived,LiF/HCl MILD etching followed by NMP liquid-phase exfoliation and solvent exchange,,derived,few-layer or single-layer,,derived,1.23,nm,derived,less than 400,nm,derived,26.85,%,uncertain,,,stated,,,stated,1.9,μm,derived,,,stated,3 M H2SO4/PVA gel electrolyte,,stated,,,stated,,,stated,10,μA,stated,,,stated,611,F cm−3,stated,122,mF cm−2,stated
Small Methods - 2025 - Kouchi - StableTi3C2Tx MXene Ink Formulation and High‐Resolution Aerosol Jet Printing for.pdf,Small Methods - 2025 - Kouchi - StableTi3C2Tx MXene Ink Formulation and High‐Resolution Aerosol Jet Printing for.pdf,10.1002/smtd.202500499,2025,Rajabi Kouchi et al.,three-layer MXene SC without gold current collector,control,False,Ti3C2Tx,,stated,Ti3C2Tx MXene nanoflakes without gold current collector,,stated,LiF/HCl MILD etching followed by NMP liquid-phase exfoliation and solvent exchange,,derived,few-layer or single-layer,,derived,1.23,nm,derived,less than 400,nm,derived,26.85,%,uncertain,,,stated,,,stated,,,uncertain,,,stated,1 M NaClO4/PC,,stated,,,stated,,,stated,,,stated,,,stated,,,stated,,,stated
Small Methods - 2025 - Kouchi - StableTi3C2Tx MXene Ink Formulation and High‐Resolution Aerosol Jet Printing for.pdf,Small Methods - 2025 - Kouchi - StableTi3C2Tx MXene Ink Formulation and High‐Resolution Aerosol Jet Printing for.pdf,10.1002/smtd.202500499,2025,Rajabi Kouchi et al.,high-resolution MXene (HR-MXene) SC,variant,False,Ti3C2Tx,,stated,Ti3C2Tx MXene nanoflakes on Au current collector,,stated,LiF/HCl MILD etching followed by NMP liquid-phase exfoliation and solvent exchange,,derived,few-layer or single-layer,,derived,1.23,nm,derived,less than 400,nm,derived,26.85,%,uncertain,,,stated,,,stated,≈1.25,μm,stated,,,stated,aqueous H2SO4-PVA gel electrolyte,,uncertain,,,stated,,,stated,10,μA,stated,,,stated,535,F cm−3,stated,67,mF cm−2,stated
Small Science - 2025 - Li - Operando X‐Ray Diffraction Study of MXene Electrode Structure in Supercapacitors with Alkali.pdf,Small Science - 2025 - Li - Operando X‐Ray Diffraction Study of MXene Electrode Structure in Supercapacitors with Alkali.pdf,10.1002/smsc.202500367,2025,Li et al.,Ti3C2Tx MXene,primary,True,Ti3C2Tx,,stated,Ti3C2Tx,,stated,LiF + HCl etching,,stated,,,stated,14.79,Å,stated,,,stated,,,stated,,,stated,,,stated,about 2,mm,derived,,,stated,1M H2SO4,,stated,below 10,m2 g-1,stated,,,stated,,,stated,exceeding 100,F g-1,stated,,,stated,,,stated
Small_2022_Guo_Thickness80_90Independent_Capacitive_Performance_of_Holey_Ti3C2Tx_Film_Prepared_through_a_Mild_Oxidation.pdf,Small_2022_Guo_Thickness80_90Independent_Capacitive_Performance_of_Holey_Ti3C2Tx_Film_Prepared_through_a_Mild_Oxidation.pdf,10.1002/smll.202205947,2022,Guo et al.,pristine Ti3C2Tx,control,False,Ti3C2Tx,,stated,Ti3C2Tx,,stated,"LiF/HCl etching of Ti3AlC2, followed by Ar-protected ultrasonication/delamination",,stated,few-layer,,stated,,,stated,1–3,µm,stated,,,stated,,,stated,,,stated,25,µm,stated,,,stated,3 M H2SO4 aqueous solution,,derived,,,stated,,,stated,0.5,A g−1,stated,258,F g−1,stated,,,stated,,,stated
Small_2022_Guo_Thickness80_90Independent_Capacitive_Performance_of_Holey_Ti3C2Tx_Film_Prepared_through_a_Mild_Oxidation.pdf,Small_2022_Guo_Thickness80_90Independent_Capacitive_Performance_of_Holey_Ti3C2Tx_Film_Prepared_through_a_Mild_Oxidation.pdf,10.1002/smll.202205947,2022,Guo et al.,H-Ti3C2Tx-10,variant,False,Ti3C2Tx,,stated,H-Ti3C2Tx,,stated,"O2 bubbling/reflux oxidation at 100 °C for 10 min, followed by 10% v/v HF etching for 6 h",,stated,,,stated,,,stated,,,stated,,,stated,4.5,nm,derived,,,stated,25,µm,stated,,,stated,3 M H2SO4 aqueous solution,,derived,,,stated,,,stated,,,stated,,,stated,,,stated,,,stated
Small_2022_Guo_Thickness80_90Independent_Capacitive_Performance_of_Holey_Ti3C2Tx_Film_Prepared_through_a_Mild_Oxidation.pdf,Small_2022_Guo_Thickness80_90Independent_Capacitive_Performance_of_Holey_Ti3C2Tx_Film_Prepared_through_a_Mild_Oxidation.pdf,10.1002/smll.202205947,2022,Guo et al.,H-Ti3C2Tx-25,primary,True,Ti3C2Tx,,stated,H-Ti3C2Tx,,stated,"O2 bubbling/reflux oxidation at 100 °C for 25 min, followed by 10% v/v HF etching for 6 h",,stated,,,stated,,,stated,,,stated,,,stated,4.5,nm,derived,,,stated,84,µm,stated,6.41,mg cm−2,stated,3 M H2SO4 aqueous solution,,derived,,,stated,,,stated,0.5,A g−1,stated,323,F g−1,stated,476,F cm−3,stated,,,stated
Small_2022_Guo_Thickness80_90Independent_Capacitive_Performance_of_Holey_Ti3C2Tx_Film_Prepared_through_a_Mild_Oxidation.pdf,Small_2022_Guo_Thickness80_90Independent_Capacitive_Performance_of_Holey_Ti3C2Tx_Film_Prepared_through_a_Mild_Oxidation.pdf,10.1002/smll.202205947,2022,Guo et al.,H-Ti3C2Tx-40,variant,False,Ti3C2Tx,,stated,H-Ti3C2Tx,,stated,"O2 bubbling/reflux oxidation at 100 °C for 40 min, followed by 10% v/v HF etching for 6 h",,stated,,,stated,,,stated,,,stated,,,stated,4.5,nm,derived,,,stated,25,µm,stated,,,stated,3 M H2SO4 aqueous solution,,derived,,,stated,,,stated,0.5,A g−1,stated,339,F g−1,stated,,,stated,,,stated
