Repository: tomal66/mxene-geometry

# MXene Geometry

A pipeline for filtering MXene research literature entries using an LLM
([m3rg-iitd/llamat-3-chat](https://huggingface.co/m3rg-iitd/llamat-3-chat)),
a materials-science fine-tuned LLaMA-3 model.

---

## Project structure

```
mxene-geometry/
├── data/
│   ├── raw/              # Input CSVs (one row = one literature entry)
│   └── filtered/         # Output CSVs written here after filtering
├── scripts/
│   └── filter_mxene.py   # LLM-based filtering script
├── requirements.txt
└── README.md
```

---

### 1. Clone

```bash
git clone <repo-url>
cd mxene-geometry
```

### 2. Create a virtual environment

```bash
python -m venv .venv

# Linux / macOS
source .venv/bin/activate

# Windows
.venv\Scripts\activate
```

### 4. HuggingFace access

The model is downloaded from HuggingFace on first run and cached locally.
If the model repository is gated, generate a token at
<https://huggingface.co/settings/tokens> and pass it via `--hf-token`.

---

## Input CSV format

Place your CSV files in `data/raw/`. Each file must contain at least these two
columns (exact names, case-sensitive):

| Column | Description |
|---|---|
| `Mxene formula` | Chemical formula of the MXene, e.g. `Ti₃C₂Tₓ` |
| `Synthesis method` | Free-text description of the synthesis route |

All other columns are preserved as-is in the output files.

---

## Filtering criteria

Both criteria must be satisfied for a row to **PASS**.

| # | Criterion | Rule |
|---|---|---|
| 1 | **MXene formula** | Must be `Ti₃C₂Tₓ` or `Ti₃C₂` (all ASCII / unicode / subscript variants accepted). Any other primary stoichiometry (Ta₄C₃, Ti₂C, Mo₂C …) fails. |
| 2 | **Synthesis method** | Must explicitly mention **both** `LiF` (lithium fluoride) **and** `HCl` (hydrochloric acid). Mentioning only one, or using HF-based etchants without LiF, fails. |

---

## Running the filter

```bash
python scripts/filter_mxene.py --csv <filename>
```

### Arguments

| Argument | Required | Description |
|---|---|---|
| `--csv` | Yes | Filename inside `data/raw/`, e.g. `5.csv` |
| `--quantize` | No | Load model in 4-bit (bitsandbytes) — lower VRAM, slightly lower quality |
| `--hf-token` | No | HuggingFace access token for gated model repositories |

### Examples

```bash

# Standard run
python scripts/filter_mxene.py --csv 5.csv

# Low-VRAM machine (4-bit quantisation)
python scripts/filter_mxene.py --csv 5.csv --quantize

# Gated model with HF token
python scripts/filter_mxene.py --csv 5.csv --hf-token hf_xxxxxxxxxxxxxxxx

# Combined
python scripts/filter_mxene.py --csv 5.csv --quantize --hf-token hf_xxxxxxxxxxxxxxxx
```

---

## Outputs

All output files are written to `data/filtered/` and prefixed with the input
filename stem (e.g. input `5.csv` → prefix `5_`).

| File | Contents |
|---|---|
| `<stem>_filtered.csv` | Rows the LLM is **confident PASS** both criteria. Includes all original columns plus `row_index`. |
| `<stem>_ambiguous.csv` | Rows where the LLM is **uncertain** about one or both criteria. Includes all original columns plus `row_index`. |
| `<stem>_reasoning.csv` | Full LLM reasoning for **every input row** (PASS, FAIL, and AMBIGUOUS). |

### `reasoning.csv` columns

| Column | Description |
|---|---|
| `row_index` | 0-based row position in the original input CSV |
| `formula_match` | `True` / `False` / `None` (uncertain) |
| `formula_reasoning` | One-sentence LLM explanation for the formula decision |
| `synthesis_match` | `True` / `False` / `None` (uncertain) |
| `synthesis_reasoning` | One-sentence LLM explanation for the synthesis decision |
| `overall` | `PASS`, `FAIL`, or `AMBIGUOUS` |
| `overall_reasoning` | One-sentence LLM summary of the overall decision |

`row_index` is consistent across all three files and can be used to join them
back to the original CSV.

---

## Troubleshooting

**Out of memory during model load**
Run with `--quantize` to enable 4-bit loading, which reduces peak VRAM from
~14 GB to ~6 GB.

**`JSON parsing failed` entries in reasoning.csv**
The model occasionally returns non-JSON text. These rows are automatically
marked `AMBIGUOUS` and routed to `<stem>_ambiguous.csv` for manual review.

**Missing column error**
Verify your CSV has columns named exactly `Mxene formula` and
`Synthesis method` (case-sensitive, with a space).

File: terra/h2so4_corpus_final.csv (part 1 of 6)
source_file,source_path,doi,year,authors,electrode_label,role,is_primary,mxene_formula,mxene_formula__unit,mxene_formula__conf,composition,composition__unit,composition__conf,synthesis_method,synthesis_method__unit,synthesis_method__conf,layer_no,layer_no__unit,layer_no__conf,layer_no__src,interlayer_spacing,interlayer_spacing__unit,interlayer_spacing__conf,interlayer_spacing__src,flake_size,flake_size__unit,flake_size__conf,flake_size__src,porosity,porosity__unit,porosity__conf,porosity__src,pore_diameter,pore_diameter__unit,pore_diameter__conf,pore_diameter__src,tortuosity,tortuosity__unit,tortuosity__conf,electrode_thickness,electrode_thickness__unit,electrode_thickness__conf,electrode_thickness__src,mass_loading,mass_loading__unit,mass_loading__conf,mass_loading__src,electrolyte,electrolyte__unit,electrolyte__conf,ssa,ssa__unit,ssa__conf,ssa__src,scan_rate,scan_rate__unit,scan_rate__conf,scan_rate__src,current_density,current_density__unit,current_density__conf,current_density__src,gravimetric_capacitance,gravimetric_capacitance__unit,gravimetric_capacitance__conf,gravimetric_capacitance__src,volumetric_capacitance,volumetric_capacitance__unit,volumetric_capacitance__conf,volumetric_capacitance__src,areal_capacitance,areal_capacitance__unit,areal_capacitance__conf,areal_capacitance__src,formula_match,formula_reasoning,synthesis_match,synthesis_reasoning,electrolyte_match,electrolyte_reasoning,overall,overall_reasoning
1-s2.0-S0008622325000375-main.pdf,1-s2.0-S0008622325000375-main.pdf,10.1016/j.carbon.2025.120021,2025,Hailong Shen et al.,NS-Ti3C2Tx-P,primary,True,Ti3C2Tx,,stated,"N/S co-doped Ti3C2Tx (Ti, C, O, F, N, S)",,stated,LiF/HCl etching; photothermal-assisted thiourea N/S co-doping under high-pressure mercury lamp,,stated,few-layer,,derived,,1.42,nm,stated,,,,stated,,,,stated,,,,stated,,,,stated,7.00,μm,derived,"[UNVERIFIED] Back-calculated from the paper's own numbers: C_v = C_g x density and density = mass_loading / thickness. Stated: 'The mass load of NS-Ti3C2Tx-P is 1.69 mg cm-2'; 'the specific capacitance of NS-Ti3C2Tx-P can reach 424 F g-1 (1023 F cm-3) at 2 mV s-1'. density = 1023/424 = 2.413 g cm-3; t = 1.69e-3 g cm-2 / 2.413 g cm-3 = 7.00e-4 cm = 7.00 um. The same arithmetic on the two sister samples returns 8.00 and 5.02 um, i.e. the authors used round micrometre thicknesses, which confirms the chain. [+-3%]",1.69,mg cm−2,stated,,2 M H2SO4,,derived,,,stated,,2,mV s−1,stated,,,,stated,,424,F g−1,stated,,1023,F cm−3,stated,,0.717,F cm−2,derived,"[UNVERIFIED] C_areal = C_g x mass loading = 424 F g-1 x 1.69e-3 g cm-2 = 0.7166 F cm-2, at the stated 2 mV s-1. Cross-check with C_v x thickness: 1023 F cm-3 x 7.00e-4 cm = 0.716 F cm-2. [+-2%]",True,Primary formula 'Ti3C2Tx' contains Ti3C2 (Ti3C2Tx or Ti3C2).,True,Synthesis explicitly mentions both LiF and HCl.,True,Electrolyte explicitly mentions H2SO4 (sulfuric acid).,PASS,Passes all criteria.
1-s2.0-S0008622325000375-main.pdf,1-s2.0-S0008622325000375-main.pdf,10.1016/j.carbon.2025.120021,2025,Hailong Shen et al.,NS-Ti3C2Tx-A,variant,False,Ti3C2Tx,,stated,N/S co-doped Ti3C2Tx,,stated,LiF/HCl etching; thiourea N/S co-doping by annealing at 300 °C for 3 h in Ar,,stated,few-layer,,derived,,2.74,,stated,,,,stated,,,,stated,,,,stated,,,,stated,8.00,μm,derived,"[UNVERIFIED] Same chain as NS-Ti3C2Tx-P. Stated: mass load 2.12 mg cm-2; 'the mass capacitance of NS-Ti3C2Tx-A and Ti3C2Tx are only 358 F g-1 and 330 F g-1, and the volume capacitance are 949 F cm-3 and 789 F cm-3' (2 mV s-1). density = 949/358 = 2.651 g cm-3; t = 2.12e-3/2.651 = 8.00e-4 cm = 8.00 um. [+-3%]",2.12,mg cm−2,stated,,2 M H2SO4,,derived,,,stated,,2,mV s−1,stated,,,,stated,,358,F g−1,stated,,949,F cm−3,stated,,0.759,F cm−2,derived,[UNVERIFIED] C_areal = 358 F g-1 x 2.12e-3 g cm-2 = 0.7590 F cm-2 at 2 mV s-1 (both inputs text-stated). [+-2%],True,Primary formula 'Ti3C2Tx' contains Ti3C2 (Ti3C2Tx or Ti3C2).,True,Synthesis explicitly mentions both LiF and HCl.,True,Electrolyte explicitly mentions H2SO4 (sulfuric acid).,PASS,Passes all criteria.
1-s2.0-S0008622325000375-main.pdf,1-s2.0-S0008622325000375-main.pdf,10.1016/j.carbon.2025.120021,2025,Hailong Shen et al.,Ti3C2Tx,control,False,Ti3C2Tx,,stated,Ti3C2Tx,,stated,LiF/HCl etching,,stated,few-layer,,stated,,1.15,nm,stated,,,,stated,,,,stated,,,,stated,,,,stated,5.02,μm,derived,[UNVERIFIED] Same chain. Stated: mass load 1.20 mg cm-2; 330 F g-1 / 789 F cm-3 at 2 mV s-1. density = 789/330 = 2.391 g cm-3; t = 1.20e-3/2.391 = 5.02e-4 cm = 5.02 um. [+-3%],1.20,mg cm−2,stated,,2 M H2SO4,,derived,,,stated,,2,mV s−1,stated,,,,stated,,330,F g−1,stated,,789,F cm−3,stated,,0.396,F cm−2,derived,[UNVERIFIED] C_areal = 330 F g-1 x 1.20e-3 g cm-2 = 0.3960 F cm-2 at 2 mV s-1 (both inputs text-stated). [+-2%],True,Primary formula 'Ti3C2Tx' contains Ti3C2 (Ti3C2Tx or Ti3C2).,True,Synthesis explicitly mentions both LiF and HCl.,True,Electrolyte explicitly mentions H2SO4 (sulfuric acid).,PASS,Passes all criteria.
1-s2.0-S0013468622000433-main.pdf,1-s2.0-S0013468622000433-main.pdf,10.1016/j.electacta.2022.139871,2022,Luo et al.,MP0,control,False,Ti3C2Tx,,stated,Ti3C2Tx,,stated,LiF/HCl etching followed by delamination and vacuum filtration,,stated,multilayer,,stated,,12.58,Å,derived,"[UNVERIFIED] Bragg from the text-stated (002) position: 'the peak of (002) plane of MP0, MP2, MP5 and MP8 gradually shifts to a small angle at 2θ≈7.02, 6.90, 6.72 and 6.86 °'. d = 1.5406/(2 sin(7.02/2)) = 12.582 Å (Cu Kα, XRD stated as 'Rigaku, CuKα'). [+-1%]",,,stated,,,,stated,,1–3,nm,uncertain,,,,stated,19.0–20.0,μm,figure,"[UNVERIFIED] Fig. 2(g) (cross-sectional SEM of MP0) carries the same style of printed full-film arrow, but its annotation reads '19.__ μm' – the two decimal digits are washed out by a bright SEM feature and are not recoverable at the raster resolution of the embedded image. Only the integer part '19' is legible, so the value is bracketed 19.0–20.0 μm. Measuring the arrow against the panel's own 10 μm bar gives ~18.6–20.0 μm, consistent. [+-3%]",,,stated,,1 M H2SO4 aqueous solution,,derived,2.95,m2 g−1,stated,,,,stated,,1.0,A g−1,stated,"[UNVERIFIED] Fig. 4 caption: '(c) GCD of MP0, MP2, MP5 and MP8 at current density of 1.0 A g-1'. Three-electrode cell, 1 M H2SO4 (Section 2.5). Condition for the gravimetric capacitance recorded in this row.",201,F g−1,figure,"[UNVERIFIED] Fig. 4(c), GCD of all four films at 1.0 A g-1 (three-electrode). At fixed I and fixed window (-0.4 to +0.4 V) C is proportional to discharge time, so the curves were read as ratios against MP5, whose value the text states exactly ('at 10.0, 5.0, 3.0, 2.0, 1.0, 0.80, 0.50 A g-1, the specific capacitance is 136.3, 197.5, 224.6, 242.5, 272.5, 288.9 and 304.8 F g-1'). Pixel discharge widths (apex-to-end) on the embedded raster: MP0 194 px, MP2 231, MP5 263, MP8 235. C(MP0) = 272.5 x 194/263 = 201 F g-1. Anchoring to the stated MP5 value removes any time-axis calibration error. [+-8%]",,,stated,,,,stated,,True,Primary formula 'Ti3C2Tx' contains Ti3C2 (Ti3C2Tx or Ti3C2).,True,Synthesis explicitly mentions both LiF and HCl.,True,Electrolyte explicitly mentions H2SO4 (sulfuric acid).,PASS,Passes all criteria.
1-s2.0-S0013468622000433-main.pdf,1-s2.0-S0013468622000433-main.pdf,10.1016/j.electacta.2022.139871,2022,Luo et al.,MP2,composite,False,Ti3C2Tx,,stated,Ti3C2Tx/PANI nanoﬁbers (10 mL MXene dispersion + 2 mL PANI dispersion),,stated,"LiF/HCl etching, PANI physical mixing, and vacuum filtration",,stated,multilayer,,stated,,12.80,Å,derived,[UNVERIFIED] Bragg from text-stated 2θ = 6.90° for MP2 (same sentence as MP0): d = 1.5406/(2 sin 3.45°) = 12.800 Å. [+-1%],,,stated,,,,stated,,,,stated,,,,stated,19.88,μm,figure,"[UNVERIFIED] Fig. 2(h) (cross-sectional SEM of MP2) carries a printed yellow double-headed arrow spanning the whole film with the annotation '19.88 μm'. Read directly from the annotation, not measured. [+-2%]",,,stated,,1 M H2SO4 aqueous solution,,derived,,,stated,,,,stated,,1.0,A g−1,stated,"[UNVERIFIED] Fig. 4 caption: '(c) GCD of MP0, MP2, MP5 and MP8 at current density of 1.0 A g-1'. Three-electrode cell, 1 M H2SO4.",239,F g−1,figure,"[UNVERIFIED] Fig. 4(c) at 1.0 A g-1, ratio-to-MP5 method (see MP0 entry): C = 272.5 x 231/263 = 239 F g-1. NOTE: MP2 (231 px) and MP8 (235 px) differ by only 1.7%, i.e. they are equal within reading precision – the ordering between MP2 and MP8 should not be treated as resolved. [+-8%]",,,stated,,,,stated,,True,Primary formula 'Ti3C2Tx' contains Ti3C2 (Ti3C2Tx or Ti3C2).,True,Synthesis explicitly mentions both LiF and HCl.,True,Electrolyte explicitly mentions H2SO4 (sulfuric acid).,PASS,Passes all criteria.
1-s2.0-S0013468622000433-main.pdf,1-s2.0-S0013468622000433-main.pdf,10.1016/j.electacta.2022.139871,2022,Luo et al.,MP5,primary,True,Ti3C2Tx,,stated,Ti3C2Tx/PANI nanoﬁbers (10 mL MXene dispersion + 5 mL PANI dispersion),,stated,"LiF/HCl etching, PANI physical mixing, and vacuum filtration",,stated,multilayer,,stated,,13.14,Å,derived,[UNVERIFIED] Bragg from text-stated 2θ = 6.72° for MP5: d = 1.5406/(2 sin 3.36°) = 13.143 Å. [+-1%],,,stated,,,,stated,,5–20,nm,uncertain,,,,stated,30.76,μm,figure,"[UNVERIFIED] Fig. 2(i) (cross-sectional SEM of MP5): printed yellow full-film arrow annotated '30.76 μm' (last digit could conceivably be 0 rather than 6; immaterial at 0.2%). Independent check by measuring the arrow against the panel's own 30 μm scale bar gives 30.4 μm, consistent. [+-3%]",,,stated,,1 M H2SO4 aqueous solution,,derived,5.97,m2 g−1,uncertain,,10,mV s−1,stated,,,,stated,,425.7,F g−1,stated,,,,stated,,,,stated,,True,Primary formula 'Ti3C2Tx' contains Ti3C2 (Ti3C2Tx or Ti3C2).,True,Synthesis explicitly mentions both LiF and HCl.,True,Electrolyte explicitly mentions H2SO4 (sulfuric acid).,PASS,Passes all criteria.
1-s2.0-S0013468622000433-main.pdf,1-s2.0-S0013468622000433-main.pdf,10.1016/j.electacta.2022.139871,2022,Luo et al.,MP8,composite,False,Ti3C2Tx,,stated,Ti3C2Tx/PANI nanoﬁbers (10 mL MXene dispersion + 8 mL PANI dispersion),,stated,"LiF/HCl etching, PANI physical mixing, and vacuum filtration",,stated,multilayer,,stated,,12.88,Å,derived,[UNVERIFIED] Bragg from text-stated 2θ = 6.86° for MP8: d = 1.5406/(2 sin 3.43°) = 12.875 Å. [+-1%],,,stated,,,,stated,,,,stated,,,,stated,31.73,μm,figure,"[UNVERIFIED] Fig. 2(j) (cross-sectional SEM of MP8): printed yellow full-film arrow annotated '31.73 μm'. Arrow-vs-30 μm-scale-bar measurement gives 31.9 μm, consistent. [+-3%]",,,stated,,1 M H2SO4 aqueous solution,,derived,,,stated,,,,stated,,1.0,A g−1,stated,"[UNVERIFIED] Fig. 4 caption: '(c) GCD of MP0, MP2, MP5 and MP8 at current density of 1.0 A g-1'. Three-electrode cell, 1 M H2SO4.",243,F g−1,figure,"[UNVERIFIED] Fig. 4(c) at 1.0 A g-1, ratio-to-MP5 method (see MP0 entry): C = 272.5 x 235/263 = 243 F g-1. NOTE: equal to MP2 within reading precision (1.7% apart); do not treat MP8 > MP2 as resolved. [+-8%]",,,stated,,,,stated,,True,Primary formula 'Ti3C2Tx' contains Ti3C2 (Ti3C2Tx or Ti3C2).,True,Synthesis explicitly mentions both LiF and HCl.,True,Electrolyte explicitly mentions H2SO4 (sulfuric acid).,PASS,Passes all criteria.
1-s2.0-S0144861722014242-main.pdf,1-s2.0-S0144861722014242-main.pdf,10.1016/j.carbpol.2022.120519,2023,Yuan et al.,MXene,control,False,Ti3C2Tx,,stated,Ti3C2Tx,,stated,LiF/HCl (MILD) etching,,stated,exfoliated,,stated,,,,stated,,,,stated,,,,stated,,,,stated,,,,stated,,,stated,,,,stated,,1 M H2SO4,,derived,,,stated,,5-100,mV s−1,derived,"Methods (Section 2.5): ""Cyclic voltammetry (CV) tests were recorded from −0.3–0.3 V at scan rates range of 5–100 mV s−1"" for the three-electrode (1 M H2SO4) tests of all three films; Fig. 4b compares MXene, MXene/CNF and MXene/CNF/PANI at 50 mV s−1. Series-level measurement range, not per-sample. NOTE: the capacitance values already in this row are GCD-derived (at 1 mA cm−2 / 1 A g−1), so this scan rate is NOT the condition of those capacitances - no CV-based capacitance is reported.",1,mA cm−2,stated,,221,F g−1,stated,,,,stated,,630.2,mF cm−2,stated,,True,Primary formula 'Ti3C2Tx' contains Ti3C2 (Ti3C2Tx or Ti3C2).,True,Synthesis explicitly mentions both LiF and HCl.,True,Electrolyte explicitly mentions H2SO4 (sulfuric acid).,PASS,Passes all criteria.
1-s2.0-S0144861722014242-main.pdf,1-s2.0-S0144861722014242-main.pdf,10.1016/j.carbpol.2022.120519,2023,Yuan et al.,MXene/CNF,variant,False,Ti3C2Tx,,stated,Ti3C2Tx/CNF,,stated,LiF/HCl (MILD) etching and vacuum filtration,,derived,exfoliated,-,derived,"[UNCONFIRMED] Section 2.2: the MXene used in all films is the delaminated supernatant from LiF/HCl etching (""the supernatant and precipitate were ultrasonicated for 15 min, then centrifuged the mixture at 3000 rpm for 1 h and collected the required upper dispersion... The resulting super liquid was the solution of MXene""), and Section 2.3 states this same MXene dispersion (40 mg) is used for the composite films. Raman (Fig. 2b) is assigned to ""Ti-C bond vibrations within the exfoliated Ti3C2Tx... confirms the successful etching and exfoliation of Al"" for all films. Same descriptor as the already-filled MXene control row; no layer count is ever quoted.",,,stated,,,,stated,,,,stated,,,,stated,,,,stated,,,stated,,,,stated,,1 M H2SO4,,derived,,,stated,,5-100,mV s−1,derived,"Methods (Section 2.5): ""CV tests were recorded from −0.3–0.3 V at scan rates range of 5–100 mV s−1""; Fig. 4b shows all three electrodes at 50 mV s−1 and Fig. S7a the MXene/CNF CV. Series-level range covering all three electrodes; the row's capacitances come from GCD at 1 mA cm−2, not from CV.",1,mA cm−2,stated,,122,F g−1,stated,,,,stated,,967,mF cm−2,stated,,True,Primary formula 'Ti3C2Tx' contains Ti3C2 (Ti3C2Tx or Ti3C2).,True,Synthesis explicitly mentions both LiF and HCl.,True,Electrolyte explicitly mentions H2SO4 (sulfuric acid).,PASS,Passes all criteria.
1-s2.0-S0144861722014242-main.pdf,1-s2.0-S0144861722014242-main.pdf,10.1016/j.carbpol.2022.120519,2023,Yuan et al.,MXene/CNF/PANI,primary,True,Ti3C2Tx,,stated,Ti3C2Tx/CNF/PANI (CNF:MXene:PANI = 1:4:4),,stated,"LiF/HCl (MILD) etching, in situ polymerization, and vacuum filtration",,stated,exfoliated,-,derived,"[UNCONFIRMED] Same delaminated (exfoliated) MXene dispersion is used for this film - Section 2.3: ""A total of 40 mg of the prepared MXene was then added to the dispersion""; Section 2.2 describes collection of the delaminated upper dispersion. Raman discussion refers to ""exfoliated Ti3C2Tx"" in all films. No numeric layer count is reported anywhere.",,,stated,,,,stated,,,,stated,,,,stated,,,,stated,,,stated,,,,stated,,1 M H2SO4,,derived,,,stated,,5-100,mV s−1,derived,"Methods (Section 2.5): ""CV tests were recorded from −0.3–0.3 V at scan rates range of 5–100 mV s−1"", confirmed by ""Fig. 4e shows the CV curves of the MXene/CNF/PANI composite at 5, 10, 25, 50, 100 mV s−1"". This is the three-electrode CV range; the tabulated capacitances are GCD values at 1 mA cm−2 / 1 A g−1. (The 5-200 mV s−1 range mentioned later belongs to the symmetric DEVICE, not this electrode.)",1,mA cm−2,stated,,356,F g−1,stated,,,,stated,,2935,mF cm−2,stated,,True,Primary formula 'Ti3C2Tx' contains Ti3C2 (Ti3C2Tx or Ti3C2).,True,Synthesis explicitly mentions both LiF and HCl.,True,Electrolyte explicitly mentions H2SO4 (sulfuric acid).,PASS,Passes all criteria.
1-s2.0-S0169433219330661-main.pdf,1-s2.0-S0169433219330661-main.pdf,10.1016/j.apsusc.2019.144250,2020,Fu et al.,Ti3C2Tx film,primary,True,Ti3C2Tx,,stated,"Ti3C2Tx (T = O, OH, F)",,stated,LiF/HCl etching followed by mechanical sonication and vacuum filtration,,stated,delaminated,,stated,,12.54,Å,stated,,200–1000,nm,stated,,,,stated,,,,stated,,,,stated,4.6,μm,stated,,1.67,mg cm−2,derived,[UNVERIFIED] Stated: 'the mass of the Ti3C2Tx film was approximately 21 mg. The diameter and thickness were approximately 40 mm and 4.6 μm'. Areal loading = 21 mg / (π x (2 cm)^2 = 12.566 cm2) = 1.671 mg cm-2. Independent cross-check with the paper's own stated density: 3.63 g cm-3 x 4.6e-4 cm = 1.670 mg cm-2. [+-3%],3 M H2SO4 + 0.3 M KI,,stated,,,stated,,,,stated,,1,A g−1,stated,,166,F g−1,stated,,601,F cm−3,stated,,,,stated,,True,Primary formula 'Ti3C2Tx' contains Ti3C2 (Ti3C2Tx or Ti3C2).,True,Synthesis explicitly mentions both LiF and HCl.,True,Electrolyte explicitly mentions H2SO4 (sulfuric acid).,PASS,Passes all criteria.
1-s2.0-S0272884220315613-main.pdf,1-s2.0-S0272884220315613-main.pdf,10.1016/j.ceramint.2020.05.247,2020,Tianze Zhang et al.,Ti3C2Tx film,control,False,Ti3C2Tx,,stated,Ti3C2Tx film,,stated,"LiF/HCl selective etching of Ti3AlC2, followed by delamination and vacuum filtration",,stated,,,stated,,,,stated,,,,stated,,,,stated,,,,stated,,,,stated,,,stated,,1.35,mg cm−2,stated,,1 M H2SO4,,stated,,,stated,,2,mV s−1,stated,,,,stated,,234,F g−1,stated,,,,stated,,0.316,F cm−2,derived,"[UNVERIFIED] C_areal = C_g x mass loading = 234 F g-1 x 1.35e-3 g cm-2 = 0.3159 F cm-2, at 2 mV s-1. Both inputs text-stated: 'At 2 mV s-1, the specific capacitance of the N-Ti3C2Tx film electrode is 340 F g-1 with a mass loading up to 1.35 mg cm-2, which is more than that of the Ti3C2Tx film electrode (234 F g-1) with the same mass loading'. [+-2%]",True,Primary formula 'Ti3C2Tx' contains Ti3C2 (Ti3C2Tx or Ti3C2).,True,Synthesis explicitly mentions both LiF and HCl.,True,Electrolyte explicitly mentions H2SO4 (sulfuric acid).,PASS,Passes all criteria.
1-s2.0-S0272884220315613-main.pdf,1-s2.0-S0272884220315613-main.pdf,10.1016/j.ceramint.2020.05.247,2020,Tianze Zhang et al.,N–Ti3C2Tx film,primary,True,Ti3C2Tx,,stated,N-doped Ti3C2Tx film (N–Ti3C2Tx); N 4.58 atomic %,,stated,"LiF/HCl selective etching of Ti3AlC2, followed by hydrazine-hydrate treatment at 75 °C for 15 h and vacuum filtration",,stated,orderly stacked layers,,stated,,,,stated,,,,stated,,,,stated,,,,stated,,,,stated,approximately 5,μm,stated,,1.35,mg cm−2,stated,,1 M H2SO4,,stated,,,stated,,2,mV s−1,stated,,,,stated,,340,F g−1,stated,,918,F cm−3,derived,"[UNVERIFIED] C_v = C_g x density. density = mass loading / thickness = 1.35e-3 g cm-2 / 5.0e-4 cm = 2.70 g cm-3, from 'The average thickness of N-Ti3C2Tx was approximately 5 μm' (cross-section SEM, Fig. 1c) and mass loading 1.35 mg cm-2. C_v = 340 x 2.70 = 918 F cm-3 at 2 mV s-1. Larger uncertainty because the thickness is only given as 'approximately 5 μm'. [+-15%]",0.459,F cm−2,derived,"[UNVERIFIED] C_areal = 340 F g-1 x 1.35e-3 g cm-2 = 0.459 F cm-2 at 2 mV s-1 (both inputs text-stated, same sentence as above). [+-2%]",True,Primary formula 'Ti3C2Tx' contains Ti3C2 (Ti3C2Tx or Ti3C2).,True,Synthesis explicitly mentions both LiF and HCl.,True,Electrolyte explicitly mentions H2SO4 (sulfuric acid).,PASS,Passes all criteria.
1-s2.0-S0925838821027134-main.pdf,1-s2.0-S0925838821027134-main.pdf,10.1016/j.jallcom.2021.161304,2021,Lee et al.,pristine Ti3C2Tx,control,False,Ti3C2Tx,,stated,Ti3C2Tx,,stated,LiF/HCl (MILD) etching and exfoliation,,stated,,,stated,,10.9,A,stated,"""the 2th values of the (002) peak for pristine MXene, C-MXene, and OC-MXene were left-shifted slightly (from 8.1 deg to 6.8 deg), i.e., the c-lattice parameter was expanded from 10.9 to 13.0 A"" -> the low end (8.1 deg / 10.9 A) is pristine MXene. Bragg check: d = 1.5406/(2*sin(4.05 deg)) = 10.91 A, exactly the printed 10.9 A, so the quoted number IS the (002) d-spacing.",,,stated,,,,stated,,,,stated,,,,stated,,,stated,,,,stated,,1 M H2SO4,,derived,14,m2/g,stated,,2,mV/s,figure,"Condition paired with the 227 F/g read above: leftmost x-axis point of Fig. 5c is exactly the 2 mV/s decade tick; Fig. 5 caption also states ""(a) CV curves of Ti3C2Tx samples at 2 mV/s"".",,,stated,,227,F/g,figure,"[UNCONFIRMED] Fig. 5c (specific capacitance vs scan rate, 1 M H2SO4, 3-electrode), black 'MXene' curve, leftmost point at 2 mV/s. Axis calibrated on the y tick marks (0,50,...,300 F/g -> 5.095 px per F/g at 900 dpi); marker centre at y=591.5 px gives 227.3 F/g. Calibration validated on the same panel: the red OC-MXene point at 2 mV/s reads 307.1 F/g vs the text-stated 307 F/g (0.03% agreement). [+-2%]",,,stated,,,,stated,,True,Primary formula 'Ti3C2Tx' contains Ti3C2 (Ti3C2Tx or Ti3C2).,True,Synthesis explicitly mentions both LiF and HCl.,True,Electrolyte explicitly mentions H2SO4 (sulfuric acid).,PASS,Passes all criteria.
1-s2.0-S0925838821027134-main.pdf,1-s2.0-S0925838821027134-main.pdf,10.1016/j.jallcom.2021.161304,2021,Lee et al.,C-MXene,variant,False,Ti3C2Tx,,stated,Ti3C2Tx,,stated,"LiF/HCl (MILD) etching, exfoliation, and H2SO4-induced flocculation",,stated,,,stated,,10.9-13.0,A,derived,"SERIES-LEVEL, not per-sample: the paper gives only the bracket for the three-sample series ""pristine MXene, C-MXene, and OC-MXene ... (from 8.1 deg to 6.8 deg) ... expanded from 10.9 to 13.0 A"". C-MXene is the intermediate member, so its d(002) lies between 10.9 and 13.0 A but no individual value is stated. Fig. 4e is a full-range 5-80 deg XRD, too compressed to read the (002) position for C-MXene reliably, so no per-sample read was attempted. [+-10%]",,,stated,,,,stated,,,,stated,,,,stated,,,stated,,,,stated,,1 M H2SO4,,derived,,,stated,,2,mV/s,figure,Condition paired with the 238 F/g read above: leftmost x-axis point of Fig. 5c is the 2 mV/s decade tick.,,,stated,,238,F/g,figure,"[UNCONFIRMED] Fig. 5c, blue 'C-MXene' curve, leftmost point at 2 mV/s. Same y-axis calibration (5.095 px per F/g); marker centre at y=536 px gives 238.2 F/g. Same-panel check against the stated 307 F/g for OC-MXene gave 307.1 F/g, so the scale is correct. Black (227) and blue (238) markers are cleanly separated (~11 F/g = ~55 px apart, marker diameter ~40 px), so the ordering C-MXene > pristine is real, not a reading artefact. [+-2%]",,,stated,,,,stated,,True,Primary formula 'Ti3C2Tx' contains Ti3C2 (Ti3C2Tx or Ti3C2).,True,Synthesis explicitly mentions both LiF and HCl.,True,Electrolyte explicitly mentions H2SO4 (sulfuric acid).,PASS,Passes all criteria.
1-s2.0-S0925838821027134-main.pdf,1-s2.0-S0925838821027134-main.pdf,10.1016/j.jallcom.2021.161304,2021,Lee et al.,OC-MXene,primary,True,Ti3C2Tx,,stated,oxidized-co-crumpled Ti3C2Tx,,stated,"LiF/HCl (MILD) etching, exfoliation, H2O2 partial oxidation, and H2SO4-induced flocculation",,stated,,,stated,,13.0,A,stated,"Same sentence: ""(from 8.1 deg to 6.8 deg), i.e., the c-lattice parameter was expanded from 10.9 to 13.0 A"" -> the high end (6.8 deg / 13.0 A) is OC-MXene, the last sample in the listed sequence. Bragg check: d = 1.5406/(2*sin(3.4 deg)) = 12.99 A, matching the printed 13.0 A.",,,stated,,,,stated,,2–20,nm,stated,,,,stated,,,stated,,,,stated,,1 M H2SO4,,derived,72,m2/g,stated,,2,mV/s,stated,,,,stated,,307,F/g,stated,,,,stated,,,,stated,,True,Primary formula 'Ti3C2Tx' contains Ti3C2 (Ti3C2Tx or Ti3C2).,True,Synthesis explicitly mentions both LiF and HCl.,True,Electrolyte explicitly mentions H2SO4 (sulfuric acid).,PASS,Passes all criteria.
1-s2.0-S0925838821027134-main.pdf,1-s2.0-S0925838821027134-main.pdf,10.1016/j.jallcom.2021.161304,2021,Lee et al.,OO-MXene,variant,False,Ti3C2Tx,,stated,over-oxidized Ti3C2Tx (TiO2 particles and carbide agglomerates),,stated,"LiF/HCl (MILD) etching, exfoliation, excessive H2O2 oxidation, and H2SO4-induced flocculation",,stated,,,stated,,,,stated,,,,stated,,,,stated,,,,stated,,,,stated,,,stated,,,,stated,,1 M H2SO4,,derived,178,m2/g,stated,,2,mV/s,stated,,,,stated,,,,stated,,,,stated,,,,stated,,True,Primary formula 'Ti3C2Tx' contains Ti3C2 (Ti3C2Tx or Ti3C2).,True,Synthesis explicitly mentions both LiF and HCl.,True,Electrolyte explicitly mentions H2SO4 (sulfuric acid).,PASS,Passes all criteria.
1-s2.0-S0925838822030389-main.pdf,1-s2.0-S0925838822030389-main.pdf,10.1016/j.jallcom.2022.166647,2022,Guozhen Guan et al.,original Ti3C2Tx,control,False,Ti3C2Tx,,stated,Ti3C2Tx (-O/-OH/-F surface groups),,stated,"LiF/HCl etching of Ti3AlC2, delamination, and vacuum filtration",,derived,few-layer or single-layer,,stated,,13.09,A,derived,"Text: '(002) plane ... strong peak at 6.75 deg' -> Bragg d=lambda/(2 sin th), lambda=1.5406 A",500 nm to 1.5 µm,nm–µm,stated,,,,stated,,,,stated,,,,stated,,,stated,,3,mg cm-2,derived,"Experimental: 'film ... with a surface area of 1 x 1 cm2 and mass about 3 mg' -> 3 mg/cm2; method-level, applies to all electrodes in this paper",1 M H2SO4,,derived,,,stated,,,,stated,,1,A/g,figure,"Fig. 6b/6d x-axis: the capacitance value above was read at the first data point, which sits on the 1 A/g tick (same current-density series 1, 2, 4, 6, 8, 10 A/g that the text lists for T-40).",311,F/g,figure,"[UNCONFIRMED] Fig. 6b and 6d, first point (1 A/g), black square Ti3C2Tx curve. Y axis calibrated on the 450 (top frame) and 50 (bottom frame) tick lines; Fig. 6b gives 311.5 F/g and Fig. 6d independently gives 310.1 F/g for the same sample. Calibration check on the same panels: the C-0.1/T-40 point reads 384.5-385.1 F/g against the text-stated 385 F/g at 1 A/g (<0.2 % error). [+-3%]",,,stated,,,,stated,,True,Primary formula 'Ti3C2Tx' contains Ti3C2 (Ti3C2Tx or Ti3C2).,True,Synthesis explicitly mentions both LiF and HCl.,True,Electrolyte explicitly mentions H2SO4 (sulfuric acid).,PASS,Passes all criteria.
1-s2.0-S0925838822030389-main.pdf,1-s2.0-S0925838822030389-main.pdf,10.1016/j.jallcom.2022.166647,2022,Guozhen Guan et al.,C-0.05,variant,False,Ti3C2Tx,,stated,porous Ti3C2Tx,,stated,"LiF/HCl-etched Ti3C2Tx; 0.05 M H2O2 oxidation for 40 min, followed by 3 M HCl etching and vacuum filtration",,stated,few-layer or single-layer,,derived,,,,stated,,,,stated,,,,stated,,,,uncertain,,,,stated,,,stated,,3,mg cm-2,derived,"Experimental: 'film ... with a surface area of 1 x 1 cm2 and mass about 3 mg' -> 3 mg/cm2; method-level, applies to all electrodes in this paper",1 M H2SO4,,derived,,,stated,,,,stated,,1,A/g,figure,"Fig. 6b x-axis; the capacitance above is the first data point, on the 1 A/g tick.",,,stated,,,,stated,,,,stated,,True,Primary formula 'Ti3C2Tx' contains Ti3C2 (Ti3C2Tx or Ti3C2).,True,Synthesis explicitly mentions both LiF and HCl.,True,Electrolyte explicitly mentions H2SO4 (sulfuric acid).,PASS,Passes all criteria.
1-s2.0-S0925838822030389-main.pdf,1-s2.0-S0925838822030389-main.pdf,10.1016/j.jallcom.2022.166647,2022,Guozhen Guan et al.,C-0.1 (T-40),primary,True,Ti3C2Tx,,stated,porous Ti3C2Tx,,stated,"LiF/HCl-etched Ti3C2Tx; 0.1 M H2O2 oxidation for 40 min, followed by 3 M HCl etching and vacuum filtration",,stated,few-layer or single-layer,,derived,,14.24,A,derived,"[UNCONFIRMED] Fig. 4a inset (zoomed 5-10.5 deg (002) panel, page 5) prints the peak position label ""6.2 deg"" on the purple T-40 curve. Bragg: d = 1.5406/(2*sin(3.1 deg)) = 1.5406/0.10817 = 14.24 A. Calibration check: the same inset labels the black Ti3C2Tx curve 6.75 deg, which gives 1.5406/(2*sin(3.375)) = 13.085 A, matching the already-filled 13.09 A for the original row exactly. [+-1%]",,,stated,,,,stated,,3,nm,stated,,,,stated,,,stated,,3,mg cm-2,derived,"Experimental: 'film ... with a surface area of 1 x 1 cm2 and mass about 3 mg' -> 3 mg/cm2; method-level, applies to all electrodes in this paper",1 M H2SO4,,derived,48.3,m2/g,stated,,,,stated,,1,A/g,stated,,385,F/g,stated,,,,stated,,,,stated,,True,Primary formula 'Ti3C2Tx' contains Ti3C2 (Ti3C2Tx or Ti3C2).,True,Synthesis explicitly mentions both LiF and HCl.,True,Electrolyte explicitly mentions H2SO4 (sulfuric acid).,PASS,Passes all criteria.
1-s2.0-S0925838822030389-main.pdf,1-s2.0-S0925838822030389-main.pdf,10.1016/j.jallcom.2022.166647,2022,Guozhen Guan et al.,C-0.15,variant,False,Ti3C2Tx,,stated,porous Ti3C2Tx,,stated,"LiF/HCl-etched Ti3C2Tx; 0.15 M H2O2 oxidation for 40 min, followed by 3 M HCl etching and vacuum filtration",,stated,few-layer or single-layer,,derived,,,,stated,,,,stated,,,,stated,,,,uncertain,,,,stated,,,stated,,3,mg cm-2,derived,"Experimental: 'film ... with a surface area of 1 x 1 cm2 and mass about 3 mg' -> 3 mg/cm2; method-level, applies to all electrodes in this paper",1 M H2SO4,,derived,,,stated,,,,stated,,1,A/g,figure,"Fig. 6b x-axis; the capacitance above is the first data point, on the 1 A/g tick.",,,stated,,,,stated,,,,stated,,True,Primary formula 'Ti3C2Tx' contains Ti3C2 (Ti3C2Tx or Ti3C2).,True,Synthesis explicitly mentions both LiF and HCl.,True,Electrolyte explicitly mentions H2SO4 (sulfuric acid).,PASS,Passes all criteria.
1-s2.0-S0925838822030389-main.pdf,1-s2.0-S0925838822030389-main.pdf,10.1016/j.jallcom.2022.166647,2022,Guozhen Guan et al.,C-0.2,variant,False,Ti3C2Tx,,stated,porous Ti3C2Tx,,stated,"LiF/HCl-etched Ti3C2Tx; 0.2 M H2O2 oxidation for 40 min, followed by 3 M HCl etching and vacuum filtration",,stated,few-layer or single-layer,,derived,,,,stated,,,,stated,,,,stated,,,,uncertain,,,,stated,,,stated,,3,mg cm-2,derived,"Experimental: 'film ... with a surface area of 1 x 1 cm2 and mass about 3 mg' -> 3 mg/cm2; method-level, applies to all electrodes in this paper",1 M H2SO4,,derived,,,stated,,,,stated,,1,A/g,figure,"Fig. 6b x-axis; the capacitance above is the first data point, on the 1 A/g tick.",303,F/g,figure,"[UNCONFIRMED] Fig. 6b (page 6), light-blue diamond C-0.2 marker at 1 A/g; centroid maps to 302.8 F/g on the 450/50 frame calibration. Same-panel check: red C-0.1 reads 384.5 F/g vs text-stated 385 F/g. [+-3%]",,,stated,,,,stated,,True,Primary formula 'Ti3C2Tx' contains Ti3C2 (Ti3C2Tx or Ti3C2).,True,Synthesis explicitly mentions both LiF and HCl.,True,Electrolyte explicitly mentions H2SO4 (sulfuric acid).,PASS,Passes all criteria.
1-s2.0-S0925838822030389-main.pdf,1-s2.0-S0925838822030389-main.pdf,10.1016/j.jallcom.2022.166647,2022,Guozhen Guan et al.,T-20,variant,False,Ti3C2Tx,,stated,porous Ti3C2Tx,,stated,"LiF/HCl-etched Ti3C2Tx; 0.1 M H2O2 oxidation for 20 min, followed by 3 M HCl etching and vacuum filtration",,stated,few-layer or single-layer,,derived,,13.67,A,derived,"[UNCONFIRMED] Fig. 4a inset (page 5) prints ""6.46 deg"" on the pink T-20 curve. d = 1.5406/(2*sin(3.23 deg)) = 13.67 A. Same Bragg method that reproduces the already-filled 13.09 A for the original Ti3C2Tx (6.75 deg). [+-1%]",,,stated,,,,stated,,3-5,nm,stated,"Text: 'pore sizes of films based on porous Ti3C2Tx nanosheets (Fig. 5b) mainly distribute in range of 3-5 nm' (series-level, not per-sample)",,,stated,,,stated,,3,mg cm-2,derived,"Experimental: 'film ... with a surface area of 1 x 1 cm2 and mass about 3 mg' -> 3 mg/cm2; method-level, applies to all electrodes in this paper",1 M H2SO4,,derived,42.5,m2/g,stated,,,,stated,,1,A/g,figure,"Fig. 6d x-axis; the capacitance above is the first data point, on the 1 A/g tick (series 1, 2, 4, 6, 8, 10 A/g).",340,F/g,figure,"[UNCONFIRMED] Fig. 6d (page 6), magenta circle T-20 marker at 1 A/g; centroid maps to 340.4 F/g on the 450 (top frame) / 50 (bottom frame) calibration. Same-panel check: purple T-40 marker reads 385.1 F/g vs text-stated 385 F/g at 1 A/g. [+-3%]",,,stated,,,,stated,,True,Primary formula 'Ti3C2Tx' contains Ti3C2 (Ti3C2Tx or Ti3C2).,True,Synthesis explicitly mentions both LiF and HCl.,True,Electrolyte explicitly mentions H2SO4 (sulfuric acid).,PASS,Passes all criteria.
1-s2.0-S0925838822030389-main.pdf,1-s2.0-S0925838822030389-main.pdf,10.1016/j.jallcom.2022.166647,2022,Guozhen Guan et al.,T-30,variant,False,Ti3C2Tx,,stated,porous Ti3C2Tx,,stated,"LiF/HCl-etched Ti3C2Tx; 0.1 M H2O2 oxidation for 30 min, followed by 3 M HCl etching and vacuum filtration",,stated,few-layer or single-layer,,derived,,,,stated,,,,stated,,,,stated,,3-5,nm,stated,Text: series-level range 3-5 nm (Fig. 5b),,,stated,,,stated,,3,mg cm-2,derived,"Experimental: 'film ... with a surface area of 1 x 1 cm2 and mass about 3 mg' -> 3 mg/cm2; method-level, applies to all electrodes in this paper",1 M H2SO4,,derived,46.3,m2/g,stated,,,,stated,,1,A/g,figure,"Fig. 6d x-axis; the capacitance above is the first data point, on the 1 A/g tick.",353,F/g,figure,"[UNCONFIRMED] Fig. 6d (page 6), green up-triangle T-30 marker at 1 A/g; centroid maps to 352.1 F/g, corrected to ~353 F/g for the ~1 F/g up-triangle centroid bias. Same-panel check: T-40 reads 385.1 F/g vs text-stated 385 F/g. [+-3%]",,,stated,,,,stated,,True,Primary formula 'Ti3C2Tx' contains Ti3C2 (Ti3C2Tx or Ti3C2).,True,Synthesis explicitly mentions both LiF and HCl.,True,Electrolyte explicitly mentions H2SO4 (sulfuric acid).,PASS,Passes all criteria.
1-s2.0-S0925838822030389-main.pdf,1-s2.0-S0925838822030389-main.pdf,10.1016/j.jallcom.2022.166647,2022,Guozhen Guan et al.,T-60,variant,False,Ti3C2Tx,,stated,porous Ti3C2Tx,,stated,"LiF/HCl-etched Ti3C2Tx; 0.1 M H2O2 oxidation for 60 min, followed by 3 M HCl etching and vacuum filtration",,stated,few-layer or single-layer,,derived,,14.72,A,derived,"[UNCONFIRMED] Fig. 4a inset (page 5) prints ""6 deg"" on the orange T-60 curve. d = 1.5406/(2*sin(3.0 deg)) = 14.72 A. Same Bragg method that reproduces the already-filled 13.09 A for the original Ti3C2Tx (6.75 deg). [+-1%]",,,stated,,,,stated,,3-5,nm,stated,Text: series-level range 3-5 nm (Fig. 5b),,,stated,,,stated,,3,mg cm-2,derived,"Experimental: 'film ... with a surface area of 1 x 1 cm2 and mass about 3 mg' -> 3 mg/cm2; method-level, applies to all electrodes in this paper",1 M H2SO4,,derived,77.7,m2/g,stated,,,,stated,,1,A/g,figure,"Fig. 6d x-axis; the capacitance above is the first data point, on the 1 A/g tick.",325,F/g,figure,"[UNCONFIRMED] Fig. 6d (page 6), orange diamond T-60 marker at 1 A/g; marker bounding-box centre maps to 324.4 F/g and its intensity centroid to 325.8 F/g. NOTE: at 1 A/g the T-60 diamond and the T-80 left-triangle physically overlap (blue triangle drawn on top of the orange diamond), so T-60 and T-80 are indistinguishable at this point within my reading precision - I report the same value for both rather than inventing an ordering. Same-panel check: T-40 reads 385.1 F/g vs text-stated 385 F/g. [+-4%]",,,stated,,,,stated,,True,Primary formula 'Ti3C2Tx' contains Ti3C2 (Ti3C2Tx or Ti3C2).,True,Synthesis explicitly mentions both LiF and HCl.,True,Electrolyte explicitly mentions H2SO4 (sulfuric acid).,PASS,Passes all criteria.
1-s2.0-S0925838822030389-main.pdf,1-s2.0-S0925838822030389-main.pdf,10.1016/j.jallcom.2022.166647,2022,Guozhen Guan et al.,T-80,variant,False,Ti3C2Tx,,stated,porous Ti3C2Tx,,stated,"LiF/HCl-etched Ti3C2Tx; 0.1 M H2O2 oxidation for 80 min, followed by 3 M HCl etching and vacuum filtration",,stated,few-layer or single-layer,,derived,,,,stated,,,,stated,,,,stated,,3-5,nm,stated,Text: series-level range 3-5 nm (Fig. 5b),,,stated,,,stated,,3,mg cm-2,derived,"Experimental: 'film ... with a surface area of 1 x 1 cm2 and mass about 3 mg' -> 3 mg/cm2; method-level, applies to all electrodes in this paper",1 M H2SO4,,derived,79.8,m2/g,stated,,,,stated,,1,A/g,figure,"Fig. 6d x-axis; the capacitance above is the first data point, on the 1 A/g tick.",325,F/g,figure,"[UNCONFIRMED] Fig. 6d (page 6), light-blue left-triangle T-80 marker at 1 A/g; bounding-box centre maps to 324.8 F/g. NOTE: this marker overlaps the orange T-60 diamond at 1 A/g, so T-60 and T-80 cannot be separated at this point - same value reported for both, no ordering inferred. Same-panel check: T-40 reads 385.1 F/g vs text-stated 385 F/g. [+-4%]",,,stated,,,,stated,,True,Primary formula 'Ti3C2Tx' contains Ti3C2 (Ti3C2Tx or Ti3C2).,True,Synthesis explicitly mentions both LiF and HCl.,True,Electrolyte explicitly mentions H2SO4 (sulfuric acid).,PASS,Passes all criteria.
1-s2.0-S0925838823046583-main.pdf,1-s2.0-S0925838823046583-main.pdf,10.1016/j.jallcom.2023.173355,2024,Yangyang Luo et al.,pure Ti3C2,control,False,Ti3C2Tx,,stated,"Ti3C2Tx with -OH, -O and -F terminations",,stated,LiF/HCl etching followed by ultrasonication delamination,,stated,single/few-layer,,stated,,1.26,nm,stated,,,,stated,,,,stated,,,,stated,,,,stated,,,stated,,,,stated,,3 M H2SO4,,derived,,,stated,,2,mV s-1,stated,,,,stated,,489.3,F g-1,stated,,2064.3,F cm-3,stated,,,,stated,,True,Primary formula 'Ti3C2Tx' contains Ti3C2 (Ti3C2Tx or Ti3C2).,True,Synthesis explicitly mentions both LiF and HCl.,True,Electrolyte explicitly mentions H2SO4 (sulfuric acid).,PASS,Passes all criteria.
1-s2.0-S0925838823046583-main.pdf,1-s2.0-S0925838823046583-main.pdf,10.1016/j.jallcom.2023.173355,2024,Yangyang Luo et al.,0.5 N-Ti3C2,variant,False,N-Ti3C2,,stated,N-doped Ti3C2Tx,,stated,"LiF/HCl etching, delamination, then urea solvothermal treatment",,stated,single/few-layer,,derived,,1.34,nm,stated,,,,stated,,,,stated,,,,stated,,,,stated,,,stated,,,,stated,,3 M H2SO4,,derived,,,stated,,2,mV s-1,stated,,,,stated,,,,stated,,2086.2,F cm-3,stated,,,,stated,,True,Primary formula 'N-Ti3C2' contains Ti3C2 (Ti3C2Tx or Ti3C2).,True,Synthesis explicitly mentions both LiF and HCl.,True,Electrolyte explicitly mentions H2SO4 (sulfuric acid).,PASS,Passes all criteria.
1-s2.0-S0925838823046583-main.pdf,1-s2.0-S0925838823046583-main.pdf,10.1016/j.jallcom.2023.173355,2024,Yangyang Luo et al.,1.5 N-Ti3C2,variant,False,N-Ti3C2,,stated,N-doped Ti3C2Tx,,stated,"LiF/HCl etching, delamination, then urea solvothermal treatment",,stated,single/few-layer,,derived,,1.34,nm,stated,,,,stated,,,,stated,,,,stated,,,,stated,,,stated,,,,stated,,3 M H2SO4,,derived,,,stated,,2,mV s-1,stated,,,,stated,,,,stated,,1820.5,F cm-3,stated,,,,stated,,True,Primary formula 'N-Ti3C2' contains Ti3C2 (Ti3C2Tx or Ti3C2).,True,Synthesis explicitly mentions both LiF and HCl.,True,Electrolyte explicitly mentions H2SO4 (sulfuric acid).,PASS,Passes all criteria.
1-s2.0-S0925838823046583-main.pdf,1-s2.0-S0925838823046583-main.pdf,10.1016/j.jallcom.2023.173355,2024,Yangyang Luo et al.,2.0 N-Ti3C2,primary,True,N-Ti3C2,,stated,N-doped Ti3C2Tx,,stated,"LiF/HCl etching, delamination, then urea solvothermal treatment",,stated,single/few-layer,,derived,,1.27,nm,stated,,,,stated,,,,stated,,,,stated,,,,stated,,,stated,,,,stated,,3 M H2SO4,,stated,,,stated,,2,mV s-1,stated,,,,stated,,1609.5,F g-1,stated,,2898.5,F cm-3,stated,,,,stated,,True,Primary formula 'N-Ti3C2' contains Ti3C2 (Ti3C2Tx or Ti3C2).,True,Synthesis explicitly mentions both LiF and HCl.,True,Electrolyte explicitly mentions H2SO4 (sulfuric acid).,PASS,Passes all criteria.
1-s2.0-S0925838823046583-main.pdf,1-s2.0-S0925838823046583-main.pdf,10.1016/j.jallcom.2023.173355,2024,Yangyang Luo et al.,3.0 N-Ti3C2,variant,False,N-Ti3C2,,stated,N-doped Ti3C2Tx,,stated,"LiF/HCl etching, delamination, then urea solvothermal treatment",,stated,single/few-layer,,derived,,1.38,nm,stated,,,,stated,,,,stated,,,,stated,,,,stated,,,stated,,,,stated,,3 M H2SO4,,derived,,,stated,,2,mV s-1,figure,"Condition attached to the volumetric_capacitance value above: Fig. 3e x-axis is scan rate (mV s-1) and the value read is the first point of the series. Text confirms the series starts at 2 mV s-1 ('CV curves at 2-500 mV s-1', Fig. 3c caption) and quotes the companion 2.0N/0.5N/1.5N/pure values from this same panel 'at 2 mV s-1'.",,,stated,,,,stated,,2289,F cm-3,figure,"[UNCONFIRMED] Fig. 3e (page 5), 'Volumetric capacitances of all film electrodes', purple 3.0N-Ti3C2 series, first (leftmost) data point = 2 mV s-1. Panel cropped and rendered at 1600 dpi; y-axis calibrated on the 3000/2400/1800/1200/600 F cm-3 tick labels. Calibration was validated against the three values the text states for this same panel: dark-red 2.0N read 2898-2903 (text 2898.5), orange 0.5N read 2085 (text 2086.2), blue 1.5N read 1827 (text 1820.5) - all within <0.5%. Two independent readings (marker centroid and marker apex, both linearly fit through the 2.0N and 1.5N stated values) gave 2289.2 and 2288.2 F cm-3 for the purple 3.0N point. The paper never states this number in text. [+-2%]",,,stated,,True,Primary formula 'N-Ti3C2' contains Ti3C2 (Ti3C2Tx or Ti3C2).,True,Synthesis explicitly mentions both LiF and HCl.,True,Electrolyte explicitly mentions H2SO4 (sulfuric acid).,PASS,Passes all criteria.
