Repository: tomal66/mxene-geometry

# MXene Geometry

A pipeline for filtering MXene research literature entries using an LLM
([m3rg-iitd/llamat-3-chat](https://huggingface.co/m3rg-iitd/llamat-3-chat)),
a materials-science fine-tuned LLaMA-3 model.

---

## Project structure

```
mxene-geometry/
├── data/
│   ├── raw/              # Input CSVs (one row = one literature entry)
│   └── filtered/         # Output CSVs written here after filtering
├── scripts/
│   └── filter_mxene.py   # LLM-based filtering script
├── requirements.txt
└── README.md
```

---

File: terra/h2so4_corpus_final.csv (part 2 of 6)
source_file,source_path,doi,year,authors,electrode_label,role,is_primary,mxene_formula,mxene_formula__unit,mxene_formula__conf,composition,composition__unit,composition__conf,synthesis_method,synthesis_method__unit,synthesis_method__conf,layer_no,layer_no__unit,layer_no__conf,layer_no__src,interlayer_spacing,interlayer_spacing__unit,interlayer_spacing__conf,interlayer_spacing__src,flake_size,flake_size__unit,flake_size__conf,flake_size__src,porosity,porosity__unit,porosity__conf,porosity__src,pore_diameter,pore_diameter__unit,pore_diameter__conf,pore_diameter__src,tortuosity,tortuosity__unit,tortuosity__conf,electrode_thickness,electrode_thickness__unit,electrode_thickness__conf,electrode_thickness__src,mass_loading,mass_loading__unit,mass_loading__conf,mass_loading__src,electrolyte,electrolyte__unit,electrolyte__conf,ssa,ssa__unit,ssa__conf,ssa__src,scan_rate,scan_rate__unit,scan_rate__conf,scan_rate__src,current_density,current_density__unit,current_density__conf,current_density__src,gravimetric_capacitance,gravimetric_capacitance__unit,gravimetric_capacitance__conf,gravimetric_capacitance__src,volumetric_capacitance,volumetric_capacitance__unit,volumetric_capacitance__conf,volumetric_capacitance__src,areal_capacitance,areal_capacitance__unit,areal_capacitance__conf,areal_capacitance__src,formula_match,formula_reasoning,synthesis_match,synthesis_reasoning,electrolyte_match,electrolyte_reasoning,overall,overall_reasoning
1-s2.0-S2352940719303622-main.pdf,1-s2.0-S2352940719303622-main.pdf,10.1016/j.apmt.2019.06.013,2019,Zhang et al.,Ti3C2Tx-film,control,False,Ti3C2Tx,,stated,Ti3C2Tx,,stated,LiF/HCl etching; vacuum filtration and air drying; annealed under Ar at 673 K,,stated,monolayer,,derived,,1.28,nm,figure,"[UNVERIFIED] Fig. 2(b), the zoomed (002) panel (4-12° 2θ). Axis calibrated on its own tick marks (4,5,...,12° at 72.25 px/deg in the embedded raster); green Ti3C2Tx-film curve apex at 2θ = 6.92°, so d = 1.5406/(2 sin 3.46°) = 12.76 Å = 1.28 nm. Calibration validated against three values the paper states: blue Ti3C2Tx read 6.57° (text: 6.6°, 1.3 nm), red Ti3AlC2 read 9.54° (text: 9.5°), and 3d-film / aerogel read 7.92° / 8.24° = 1.11 / 1.06 nm (text: 'about 1.1 nm'). Value sits correctly between Ti3C2Tx (1.3 nm) and the rapid-frozen films (1.1 nm), as the text describes. [+-3%]",,,stated,,,,stated,,,,stated,,,,stated,about 12,μm,stated,,,,stated,,3 M H2SO4,,derived,8.2,m2 g−1,stated,,1,mV s−1,stated,,1,A g−1,stated,"[UNVERIFIED] 'the corresponding volumetric capacitance values at current density of 1 A g-1 are 1068 F cm-3 (274 F g-1), 1355 F cm-3 (372 F g-1), and 1293 F cm-3 (404 F g-1), respectively' – this is the condition of the 1068 F cm-3 already recorded in this row. Three-electrode, 3 M H2SO4.",278,F g−1,stated,,1068,F cm−3,stated,,,,stated,,True,Primary formula 'Ti3C2Tx' contains Ti3C2 (Ti3C2Tx or Ti3C2).,True,Synthesis explicitly mentions both LiF and HCl.,True,Electrolyte explicitly mentions H2SO4 (sulfuric acid).,PASS,Passes all criteria.
1-s2.0-S2352940719303622-main.pdf,1-s2.0-S2352940719303622-main.pdf,10.1016/j.apmt.2019.06.013,2019,Zhang et al.,3d-Ti3C2Tx-film,primary,True,Ti3C2Tx,,stated,Ti3C2Tx,,stated,LiF/HCl etching; vacuum filtration; liquid nitrogen rapid freezing; freeze drying; annealed under Ar at 673 K,,stated,monolayer,,derived,,about 1.1,nm,stated,,,,stated,,,,stated,,approximately 1–2,μm,stated,,,,stated,74,μm,stated,,,,stated,,3 M H2SO4,,derived,45.1,m2 g−1,stated,,1,mV s−1,stated,,1,A g−1,stated,"[UNVERIFIED] Same sentence: 1355 F cm-3 (372 F g-1) at 1 A g-1 for 3d-Ti3C2Tx-film – the condition of the 1355 F cm-3 already in this row. Three-electrode, 3 M H2SO4.",378,F g−1,stated,,1355,F cm−3,stated,,,,stated,,True,Primary formula 'Ti3C2Tx' contains Ti3C2 (Ti3C2Tx or Ti3C2).,True,Synthesis explicitly mentions both LiF and HCl.,True,Electrolyte explicitly mentions H2SO4 (sulfuric acid).,PASS,Passes all criteria.
1-s2.0-S2352940719303622-main.pdf,1-s2.0-S2352940719303622-main.pdf,10.1016/j.apmt.2019.06.013,2019,Zhang et al.,aerogel,variant,False,Ti3C2Tx,,stated,Ti3C2Tx,,stated,LiF/HCl etching; liquid nitrogen rapid freezing; freeze drying; annealed under Ar at 673 K,,stated,monolayer,,derived,,about 1.1,nm,stated,,,,stated,,,,stated,,,,stated,,,,stated,,,stated,,,,stated,,3 M H2SO4,,derived,177.6,m2 g−1,stated,,1,mV s−1,stated,,1,A g−1,stated,"[UNVERIFIED] Same sentence: 1293 F cm-3 (404 F g-1) at 1 A g-1 for the aerogel – the condition of the 1293 F cm-3 already in this row. Three-electrode, 3 M H2SO4.",414,F g−1,stated,,1293,F cm−3,stated,,,,stated,,True,Primary formula 'Ti3C2Tx' contains Ti3C2 (Ti3C2Tx or Ti3C2).,True,Synthesis explicitly mentions both LiF and HCl.,True,Electrolyte explicitly mentions H2SO4 (sulfuric acid).,PASS,Passes all criteria.
1-s2.0-S2369969821000785-main.pdf,1-s2.0-S2369969821000785-main.pdf,10.1016/j.jobab.2021.10.001,2022,Wei et al.,CPCM/MXene,primary,True,Ti3C2Tx,,stated,"MXene-hybrid chitosan-based porous carbon microsphere (CPCM/MXene), HCS:Ti3C2Tx = 20:1",,stated,"LiF/HCl etching of Ti3AlC2, electrostatic HCS/MXene assembly, KOH activation/carbonization at 800°C",,stated,few-layer or single-layer,,stated,"[UNVERIFIED] 'After etching and sonicating, the obtained Ti3C2Tx presents a few-layer or single-layer nanosheet, which stacks to form a wrinkled morphology'; corroborated by 'there is no characteristic peak at 2θ = 20° related to the (004) crystal plane, owing to the prepared MXene is single or few layers'. Describes the Ti3C2Tx component used to build the CPCM/MXene composite.",,,stated,,,,stated,,,,stated,,,,stated,,,,stated,,,stated,,,,stated,,1 mol/L H2SO4,,stated,1649,m2/g,stated,,,,stated,,0.5,A/g,stated,,362,F/g,stated,,,,stated,,,,stated,,True,Primary formula 'Ti3C2Tx' contains Ti3C2 (Ti3C2Tx or Ti3C2).,True,Synthesis explicitly mentions both LiF and HCl.,True,Electrolyte explicitly mentions H2SO4 (sulfuric acid).,PASS,Passes all criteria.
1-s2.0-S2405829723005251-main.pdf,1-s2.0-S2405829723005251-main.pdf,10.1016/j.ensm.2023.103148,2024,Spurling et al.,AMX-4D-200,variant,False,Ti3C2Tx,,stated,Ti3C2Tx,,stated,LiF/HCl minimally intensive layer delamination (MILD); sacrificial t-ZnO-template assembly,,stated,delaminated,,derived,,5.3,Å,derived,,micrometer-sized,,derived,,,,stated,,,,stated,,,,stated,200,µm,stated,,2.1,mg cm−2,stated,,0.5 M H2SO4,,derived,,,stated,,100,mV s−1,stated,,,,stated,,~280,F g−1,stated,,29,F cm−3,derived,"C_v = C_g x density. Row's own stated values: 280 F g−1 at 100 mV s−1 (""at 100 mV s-1 the gravimetric capacitance of AMX-4D-200 is around 280 F g-1"") and density = 2.1 mg cm−2 / 200 µm = 105 mg cm−3 = 0.105 g cm−3 -> 280 x 0.105 = 29.4 F cm−3. Cross-checked against Fig. 5b (teal AMX-4D-200 series spans ~13-30 F cm−3); this geometric-density route reproduces the paper's own numbers (e.g. AMX-8D-100: 3.2 mg cm−2/100 µm = 320 mg cm−3 vs paper's stated 323 mg cm−3). [+-5%]",~1.4,F cm−2,stated,,True,Primary formula 'Ti3C2Tx' contains Ti3C2 (Ti3C2Tx or Ti3C2).,True,Synthesis explicitly mentions both LiF and HCl.,True,Electrolyte explicitly mentions H2SO4 (sulfuric acid).,PASS,Passes all criteria.
1-s2.0-S2405829723005251-main.pdf,1-s2.0-S2405829723005251-main.pdf,10.1016/j.ensm.2023.103148,2024,Spurling et al.,AMX-8D-2000,variant,False,Ti3C2Tx,,stated,Ti3C2Tx,,stated,LiF/HCl minimally intensive layer delamination (MILD); sacrificial t-ZnO-template assembly,,stated,delaminated,,derived,,5.3,Å,derived,,micrometer-sized,,derived,,~99.8,%,stated,,,,stated,,,,stated,2000,µm,stated,,3.2,mg cm−2,derived,,0.5 M H2SO4,,derived,,,stated,,5,mV s−1,figure,Fig. 4d/4f x-axis: lowest measured scan rate of the rate-performance series (5 mV s−1); chosen as the anchor condition for the capacitance values reported for this row.,,,stated,,292,F g−1,figure,"[UNCONFIRMED] Fig. 4d (Gravimetric Capacitance vs Scan Rate, AMX-8D-2000 = dark-teal curve). Pixel calibration on y major ticks 350 F g−1 (row 284) to 0 F g−1 (row 1059) and x log ticks 10/100/1000 mV s−1; curve at 5 mV s−1 -> 292 F g−1. Consistency check: 292 x 0.016 g cm−3 = 4.7 F cm−3, matching the paper's stated ""AMX-8D-2000 ~5 F cm-3"". [+-3%]",~5,F cm−3,stated,,0.93,F cm−2,derived,"[UNCONFIRMED] C_a = C_g x mass loading = 292 F g−1 (Fig. 4d at 5 mV s−1) x 3.2 mg cm−2 = 0.93 F cm−2. Route validated: for AMX-16D-200 the same arithmetic gives 242 F g−1 x 5.8 mg cm−2 = 1.40 F cm−2, matching the paper's stated ""~1.4 F cm-2 (at 200 mV s-1)""; the two orange AMX curves in Fig. 6b sit at ~0.93 and ~1.6 F cm−2 at low rate. [+-5%]",True,Primary formula 'Ti3C2Tx' contains Ti3C2 (Ti3C2Tx or Ti3C2).,True,Synthesis explicitly mentions both LiF and HCl.,True,Electrolyte explicitly mentions H2SO4 (sulfuric acid).,PASS,Passes all criteria.
1-s2.0-S2405829723005251-main.pdf,1-s2.0-S2405829723005251-main.pdf,10.1016/j.ensm.2023.103148,2024,Spurling et al.,AMX-8D-500,variant,False,Ti3C2Tx,,stated,Ti3C2Tx,,stated,LiF/HCl minimally intensive layer delamination (MILD); sacrificial t-ZnO-template assembly,,stated,delaminated,,derived,,5.3,Å,derived,,micrometer-sized,,derived,,,,stated,,,,stated,,,,stated,500,µm,stated,,3.2,mg cm−2,derived,,0.5 M H2SO4,,derived,,,stated,,5,mV s−1,figure,"Fig. 4d/4f: lowest measured scan rate (5 mV s−1), the condition for the capacitances given in this row.",,,stated,,289,F g−1,figure,"[UNCONFIRMED] Fig. 4d, AMX-8D-500 (light-cyan) curve at 5 mV s−1, read after pixel calibration on the 350->0 F g−1 y ticks and 10/100/1000 mV s−1 log x ticks. Note the AMX-8D-2000 (292) and AMX-8D-500 (289) curves overlap within ~1% at low scan rate, i.e. within reading precision. [+-3%]",19,F cm−3,figure,"[UNCONFIRMED] Fig. 4f (Volumetric Capacitance vs Scan Rate, log y). Calibrated on y decade ticks 10 (row 780) and 100 (row 443); AMX-8D-500 curve at 5 mV s−1 -> 18.8 F cm−3. Calibration verified on the same panel by AMX-8D-50, which reads 179 F cm−3 at 50 mV s−1 vs the text's ""even at 50 mV s-1, volumetric capacitance of 180 F cm-3 is achieved in the AMX-8D-50 sample"". Also equals 289 F g−1 x (3.2 mg cm−2/500 µm = 0.064 g cm−3) = 18.5. [+-4%]",0.92,F cm−2,derived,"[UNCONFIRMED] C_a = C_g x mass loading = 289 F g−1 (Fig. 4d, 5 mV s−1) x 3.2 mg cm−2 = 0.92 F cm−2. [+-5%]",True,Primary formula 'Ti3C2Tx' contains Ti3C2 (Ti3C2Tx or Ti3C2).,True,Synthesis explicitly mentions both LiF and HCl.,True,Electrolyte explicitly mentions H2SO4 (sulfuric acid).,PASS,Passes all criteria.
1-s2.0-S2405829723005251-main.pdf,1-s2.0-S2405829723005251-main.pdf,10.1016/j.ensm.2023.103148,2024,Spurling et al.,AMX-8D-200,variant,False,Ti3C2Tx,,stated,Ti3C2Tx,,stated,LiF/HCl minimally intensive layer delamination (MILD); sacrificial t-ZnO-template assembly,,stated,delaminated,,derived,,5.3,Å,derived,,micrometer-sized,,derived,,,,stated,,,,stated,,,,stated,200,µm,stated,,3.2,mg cm−2,stated,,0.5 M H2SO4,,derived,,,stated,,5,mV s−1,figure,"Fig. 3d / Fig. 4d: lowest measured scan rate (5 mV s−1), the condition for the capacitances given in this row.",,,stated,,300,F g−1,figure,"[UNCONFIRMED] Fig. 4d, AMX-8D-200 (yellow, top curve) at 5 mV s−1 -> 300 F g−1; independently the same electrode in Fig. 3d (light-cyan AMX-8D-200 curve) reads 303 F g−1 at 5 mV s−1, so 300 +/- 5. Retention check confirms curve identity: 244/300 = 81%, vs the text's ""80% for AMX-8D-200"" at 500 mV s−1. [+-3%]",49,F cm−3,figure,"[UNCONFIRMED] Fig. 4f (log y, calibrated on the 10 and 100 F cm−3 decade ticks), AMX-8D-200 curve at 5 mV s−1 -> 48.6 F cm−3. Agrees with 300 F g−1 x (3.2 mg cm−2/200 µm = 0.160 g cm−3) = 48.0 F cm−3. [+-4%]",0.96,F cm−2,derived,"[UNCONFIRMED] C_a = C_g x mass loading = 300 F g−1 (Fig. 4d, 5 mV s−1) x 3.2 mg cm−2 = 0.96 F cm−2; matches the lower orange (star) AMX curve in Fig. 6b at ~0.93-0.96 F cm−2 at low scan rate. [+-5%]",True,Primary formula 'Ti3C2Tx' contains Ti3C2 (Ti3C2Tx or Ti3C2).,True,Synthesis explicitly mentions both LiF and HCl.,True,Electrolyte explicitly mentions H2SO4 (sulfuric acid).,PASS,Passes all criteria.
1-s2.0-S2405829723005251-main.pdf,1-s2.0-S2405829723005251-main.pdf,10.1016/j.ensm.2023.103148,2024,Spurling et al.,AMX-8D-100,variant,False,Ti3C2Tx,,stated,Ti3C2Tx,,stated,LiF/HCl minimally intensive layer delamination (MILD); sacrificial t-ZnO-template assembly,,stated,delaminated,,derived,,5.3,Å,derived,,micrometer-sized,,derived,,,,stated,,,,stated,,,,stated,100,µm,stated,,3.2,mg cm−2,derived,,0.5 M H2SO4,,derived,,,stated,,5,mV s−1,figure,"Fig. 4d/4f: lowest measured scan rate (5 mV s−1), the condition for the capacitances given in this row.",,,stated,,277,F g−1,figure,"[UNCONFIRMED] Fig. 4d, AMX-8D-100 (orange) curve at 5 mV s−1 -> 277 F g−1. Curve identity confirmed by the text's retention statement: read 259 F g−1 at 500 mV s−1, i.e. 259/277 = 93%, matching ""AMX-8D-100 ... retains 93% of its maximum capacitance at 500 mV s-1"". [+-3%]",90,F cm−3,figure,"[UNCONFIRMED] Fig. 4f (log y), AMX-8D-100 curve at 5 mV s−1 -> 90.0 F cm−3. Cross-check with the paper's own stated density for this sample (""an AMX-8D-100 with a density 323 mg cm-3""): 277 F g−1 x 0.323 g cm−3 = 89.5 F cm−3. [+-4%]",0.89,F cm−2,derived,"[UNCONFIRMED] C_a = C_g x mass loading = 277 F g−1 (Fig. 4d, 5 mV s−1) x 3.2 mg cm−2 = 0.89 F cm−2. [+-5%]",True,Primary formula 'Ti3C2Tx' contains Ti3C2 (Ti3C2Tx or Ti3C2).,True,Synthesis explicitly mentions both LiF and HCl.,True,Electrolyte explicitly mentions H2SO4 (sulfuric acid).,PASS,Passes all criteria.
1-s2.0-S2405829723005251-main.pdf,1-s2.0-S2405829723005251-main.pdf,10.1016/j.ensm.2023.103148,2024,Spurling et al.,AMX-8D-50,variant,False,Ti3C2Tx,,stated,Ti3C2Tx,,stated,LiF/HCl minimally intensive layer delamination (MILD); sacrificial t-ZnO-template assembly,,stated,delaminated,,derived,,5.3,Å,derived,,micrometer-sized,,derived,,,,stated,,,,stated,,,,stated,50,µm,stated,,3.2,mg cm−2,derived,,0.5 M H2SO4,,stated,,,stated,,5,mV s−1,stated,,,,stated,,100,F g−1,stated,,180,F cm−3,stated,,0.90,F cm−2,derived,[UNCONFIRMED] Two independent routes agree. (1) From this row's already-filled volumetric capacitance: 180 F cm−3 x 50 µm = 180 x 0.0050 cm = 0.90 F cm−2. (2) From Fig. 4d gravimetric read (282 F g−1 at 5 mV s−1) x 3.2 mg cm−2 = 0.90 F cm−2. [+-5%],True,Primary formula 'Ti3C2Tx' contains Ti3C2 (Ti3C2Tx or Ti3C2).,True,Synthesis explicitly mentions both LiF and HCl.,True,Electrolyte explicitly mentions H2SO4 (sulfuric acid).,PASS,Passes all criteria.
1-s2.0-S2405829723005251-main.pdf,1-s2.0-S2405829723005251-main.pdf,10.1016/j.ensm.2023.103148,2024,Spurling et al.,AMX-12D-200,variant,False,Ti3C2Tx,,stated,Ti3C2Tx,,stated,LiF/HCl minimally intensive layer delamination (MILD); sacrificial t-ZnO-template assembly,,stated,delaminated,,derived,,5.3,Å,derived,,micrometer-sized,,derived,,,,stated,,,,stated,,,,stated,200,µm,stated,,4.4,mg cm−2,stated,,0.5 M H2SO4,,derived,,,stated,,5,mV s−1,figure,"Fig. 3d: lowest measured scan rate (5 mV s−1), the condition for the capacitances given in this row.",,,stated,,286,F g−1,figure,"[UNCONFIRMED] Fig. 3d (Gravimetric Capacitance vs Scan Rate), AMX-12D-200 = yellow curve (legend swatch colour RGB ~236,224,26 matched pixel-wise). Calibrated on y major ticks 350 F g−1 (row 182) to 0 F g−1 (row 983) and x log ticks 10/100/1000 mV s−1; value at 5 mV s−1 -> 286 F g−1. Panel calibration checked against the text: read AMX-4D-200 = 275 F g−1 at 100 mV s−1 vs stated ""around 280 F g-1"" (2% low) and AMX-16D-200 = 257 vs stated ""around 250"". [+-3%]",63,F cm−3,derived,"[UNCONFIRMED] C_v = C_g x density = 286 F g−1 (Fig. 3d, 5 mV s−1) x (4.4 mg cm−2 / 200 µm = 220 mg cm−3 = 0.220 g cm−3) = 62.9 F cm−3. Matches the top (5 mV s−1) point of the yellow AMX-12D-200 series in Fig. 5b at ~62 F cm−3. [+-5%]",1.26,F cm−2,derived,"[UNCONFIRMED] C_a = C_g x mass loading = 286 F g−1 (Fig. 3d, 5 mV s−1) x 4.4 mg cm−2 = 1.26 F cm−2. [+-5%]",True,Primary formula 'Ti3C2Tx' contains Ti3C2 (Ti3C2Tx or Ti3C2).,True,Synthesis explicitly mentions both LiF and HCl.,True,Electrolyte explicitly mentions H2SO4 (sulfuric acid).,PASS,Passes all criteria.
1-s2.0-S2405829723005251-main.pdf,1-s2.0-S2405829723005251-main.pdf,10.1016/j.ensm.2023.103148,2024,Spurling et al.,AMX-16D-200,variant,False,Ti3C2Tx,,stated,Ti3C2Tx,,stated,LiF/HCl minimally intensive layer delamination (MILD); sacrificial t-ZnO-template assembly,,stated,delaminated,,derived,,5.3,Å,derived,,micrometer-sized,,derived,,,,stated,,,,stated,,,,stated,200,µm,stated,,5.8,mg cm−2,stated,,0.5 M H2SO4,,derived,,,stated,,,,stated,,20,A g−1,stated,,261,F g−1,stated,,76,F cm−3,derived,"C_v = C_g x density, using this row's own already-recorded value (261 F g−1 at 20 A g−1, from ""a specific capacitance of 261 F g-1 at the beginning"") and density = 5.8 mg cm−2 / 200 µm = 290 mg cm−3 = 0.290 g cm−3 -> 261 x 0.290 = 75.7 F cm−3. Same geometric-density route that reproduces Fig. 5b's AMX-16D-200 series (top point ~84 F cm−3 at 5 mV s−1, i.e. 286 F g−1 x 0.29). [+-5%]",1.51,F cm−2,derived,"C_a = C_g x mass loading = 261 F g−1 (row's own value at 20 A g−1) x 5.8 mg cm−2 = 1.51 F cm−2. Route validated on the same electrode at CV conditions: 242 F g−1 read from Fig. 3d at 200 mV s−1 x 5.8 mg cm−2 = 1.40 F cm−2, matching the paper's stated ""~1.4 F cm-2 (at 200 mV s-1)"". [+-5%]",True,Primary formula 'Ti3C2Tx' contains Ti3C2 (Ti3C2Tx or Ti3C2).,True,Synthesis explicitly mentions both LiF and HCl.,True,Electrolyte explicitly mentions H2SO4 (sulfuric acid).,PASS,Passes all criteria.
1-s2.0-S2405829723005251-main.pdf,1-s2.0-S2405829723005251-main.pdf,10.1016/j.ensm.2023.103148,2024,Spurling et al.,AMX-20D-200,primary,True,Ti3C2Tx,,stated,Ti3C2Tx,,stated,LiF/HCl minimally intensive layer delamination (MILD); sacrificial t-ZnO-template assembly,,stated,delaminated,,derived,,5.3,Å,derived,,micrometer-sized,,derived,,,,stated,,,,stated,,,,stated,200,µm,stated,,7.2,mg cm−2,stated,,0.5 M H2SO4,,derived,,,stated,,200,mV s−1,stated,,,,stated,,240,F g−1,uncertain,,140,F cm−3,uncertain,,~1.4,F cm−2,uncertain,,True,Primary formula 'Ti3C2Tx' contains Ti3C2 (Ti3C2Tx or Ti3C2).,True,Synthesis explicitly mentions both LiF and HCl.,True,Electrolyte explicitly mentions H2SO4 (sulfuric acid).,PASS,Passes all criteria.
10.1002@batt.201800014.pdf,10.1002@batt.201800014.pdf,10.1002/batt.201800014,2018,Navarro-Suárez et al.,d-Ti3C2Tx,control,False,Ti3C2Tx,,stated,d-Ti3C2Tx,,stated,"LiF/HCl etching of Ti3AlC2 at 35 °C for 24 h, followed by bath-sonication delamination",,stated,single- to few-layer,,stated,,12.5,Å,stated,,,,stated,,,,stated,,,,stated,,,,stated,10.0,mm,stated,,,,stated,,1 M H2SO4,,derived,,,stated,,2,mV s−1,figure,"[UNVERIFIED] Condition of the Figure 5b point read above: the leftmost x-axis tick of Figure 5b is 2 mV s−1, and the Experimental Section states 'Cyclic voltammetry (CV) measurements at different scan rates ranging from 2 to 100 mV·s-1'.",,,stated,,234,F g−1,figure,"[UNVERIFIED] Figure 5b (page 4), 'evolution of the capacitance with scan rate'. Purple left-pointing-triangle series labelled Ti3C2Tx, first (lowest scan rate) point at 2 mV s−1. Pixel calibration on the y-axis major ticks (0/50/100/150/200/250 F g−1 at y=2532/2100/1669.5/1237.5/804.5/374.5 px); marker centre y=516 -> (2532-516)/431.5*50 = 233.6 F g−1. Calibration validated on the same panel: the rGO:Ti3C2Tx (1:99) point reads 256.3 F g−1 vs the text-stated 'capacitance values up to 256 ... F g-1 at 2 mV s-1 for 1 wt.% of rGO' (0.1% error). NOTE: the 238 F g−1 quoted in the intro is a CITED literature value (refs 28,29) and was not used. [+-2%]",,,stated,,,,stated,,True,Primary formula 'Ti3C2Tx' contains Ti3C2 (Ti3C2Tx or Ti3C2).,True,Synthesis explicitly mentions both LiF and HCl.,True,Electrolyte explicitly mentions H2SO4 (sulfuric acid).,PASS,Passes all criteria.
1399231.pdf,1399231.pdf,10.1002/adma.201701264,2016,Yan et al.,MXene,control,False,Ti3C2Tx,,stated,Ti3C2Tx,,stated,LiF/HCl etching followed by sonication delamination,,derived,delaminated,,derived,,1.31,nm,stated,,,,uncertain,,,,uncertain,,,,uncertain,,,,uncertain,,,uncertain,,,,uncertain,,3 M H2SO4 aqueous electrolyte,,derived,19.6,m2 g-1,stated,,2,mV s-1,stated,,,,uncertain,,330.2,F g-1,stated,,1221.6,F cm-3,stated,,,,uncertain,,True,Primary formula 'Ti3C2Tx' contains Ti3C2 (Ti3C2Tx or Ti3C2).,True,Synthesis explicitly mentions both LiF and HCl.,True,Electrolyte explicitly mentions H2SO4 (sulfuric acid).,PASS,Passes all criteria.
1399231.pdf,1399231.pdf,10.1002/adma.201701264,2016,Yan et al.,M/G-1%,composite,False,Ti3C2Tx,,stated,99 wt.% Ti3C2Tx / 1 wt.% rGO (G-PDDA),wt. %,stated,"LiF/HCl etching, sonication delamination, and electrostatic self-assembly with G-PDDA",,derived,MXene:rGO = 18.2:1,,stated,,1.46,nm,stated,,,,uncertain,,,,uncertain,,,,uncertain,,,,uncertain,,,uncertain,,,,uncertain,,3 M H2SO4 aqueous electrolyte,,derived,,,uncertain,,2,mV s-1,stated,,,,uncertain,,308.0,F g-1,stated,,1047.2,F cm-3,derived,"Paper's own Eq. (5): ""The volumetric capacitance (Cv) was calculated according to the following equation: Cv = Cg*rho"". Table 1 (""Composition and properties of the materials under study. Sample ... Density (g cm-3) ... MXene 100 0 3.7 4556; M/G-1% 99 1 3.4 3326; M/G-5% 95 5 3.1 2261; M/G-10% 90 10 2.7 1231"") gives rho(M/G-1%) = 3.4 g cm-3. Arithmetic: 308.0 F g-1 (row's Cg at 2 mV s-1) x 3.4 g cm-3 = 1047.2 F cm-3. Method validated against the paper's own stated numbers: MXene 330.2 x 3.7 = 1221.7 vs stated 1221.6 F cm-3, and M/G-5% 335.4 x 3.1 = 1039.7 vs stated 1040 F cm-3 (Table S2 lists 1039.7). Same scan rate (2 mV s-1) as the Cg used. [+-2%]",,,uncertain,,True,Primary formula 'Ti3C2Tx' contains Ti3C2 (Ti3C2Tx or Ti3C2).,True,Synthesis explicitly mentions both LiF and HCl.,True,Electrolyte explicitly mentions H2SO4 (sulfuric acid).,PASS,Passes all criteria.
1399231.pdf,1399231.pdf,10.1002/adma.201701264,2016,Yan et al.,M/G-5%,primary,True,Ti3C2Tx,,stated,95 wt.% Ti3C2Tx / 5 wt.% rGO (G-PDDA),wt. %,stated,"LiF/HCl etching, sonication delamination, and electrostatic self-assembly with G-PDDA",,derived,MXene:rGO = 3.5:1,,stated,,1.51,nm,stated,,,,uncertain,,,,uncertain,,,,uncertain,,,,uncertain,,,uncertain,,,,uncertain,,3 M H2SO4 aqueous electrolyte,,derived,68.1,m2 g-1,stated,,2,mV s-1,stated,,,,uncertain,,335.4,F g-1,stated,,1040,F cm-3,stated,,,,uncertain,,True,Primary formula 'Ti3C2Tx' contains Ti3C2 (Ti3C2Tx or Ti3C2).,True,Synthesis explicitly mentions both LiF and HCl.,True,Electrolyte explicitly mentions H2SO4 (sulfuric acid).,PASS,Passes all criteria.
1399231.pdf,1399231.pdf,10.1002/adma.201701264,2016,Yan et al.,M/G-10%,composite,False,Ti3C2Tx,,stated,90 wt.% Ti3C2Tx / 10 wt.% rGO (G-PDDA),wt. %,stated,"LiF/HCl etching, sonication delamination, and electrostatic self-assembly with G-PDDA",,derived,MXene:rGO = 1.7:1,,stated,,1.67,nm,stated,,,,uncertain,,,,uncertain,,,,uncertain,,,,uncertain,,,uncertain,,,,uncertain,,3 M H2SO4 aqueous electrolyte,,derived,,,uncertain,,2,mV s-1,stated,,,,uncertain,,329.9,F g-1,stated,,890.7,F cm-3,derived,"Paper's own Eq. (5) Cv = Cg*rho, with rho(M/G-10%) = 2.7 g cm-3 from Table 1 (""M/G-10% 90 10 2.7 1231""). Arithmetic: 329.9 F g-1 (row's Cg at 2 mV s-1) x 2.7 g cm-3 = 890.7 F cm-3. Same derivation reproduces the paper's stated Cv for MXene (330.2 x 3.7 = 1221.7 vs stated 1221.6) and M/G-5% (335.4 x 3.1 = 1039.7 vs stated 1040), so the method is verified against text. Same scan rate (2 mV s-1). [+-2%]",,,uncertain,,True,Primary formula 'Ti3C2Tx' contains Ti3C2 (Ti3C2Tx or Ti3C2).,True,Synthesis explicitly mentions both LiF and HCl.,True,Electrolyte explicitly mentions H2SO4 (sulfuric acid).,PASS,Passes all criteria.
201807260933092014.pdf,201807260933092014.pdf,10.1002/aelm.201800179,2018,Huang et al.,Ti3C2Tx film (1.0 ± 0.1 µm),variant,False,Ti3C2Tx,,stated,"Ti3C2Tx (T = H, O, F)",,stated,"LiF/HCl chemical etching followed by sonication, centrifugation, and vacuum-assisted filtration",,derived,two-layer,,derived,,2.04,nm,derived,,several,µm,derived,,,,stated,,,,stated,,,,stated,1.0 ± 0.1,µm,stated,,,,stated,,PVA/H2SO4 gel electrolyte,,derived,,,stated,,,,stated,,,,uncertain,,,,stated,,,,uncertain,,,,uncertain,,True,Primary formula 'Ti3C2Tx' contains Ti3C2 (Ti3C2Tx or Ti3C2).,True,Synthesis explicitly mentions both LiF and HCl.,True,Electrolyte explicitly mentions H2SO4 (sulfuric acid).,PASS,Passes all criteria.
201807260933092014.pdf,201807260933092014.pdf,10.1002/aelm.201800179,2018,Huang et al.,Ti3C2Tx film (4.0 ± 0.1 µm),variant,False,Ti3C2Tx,,stated,"Ti3C2Tx (T = H, O, F)",,stated,"LiF/HCl chemical etching followed by sonication, centrifugation, and vacuum-assisted filtration",,derived,two-layer,,derived,,2.04,nm,derived,,several,µm,derived,,,,stated,,,,stated,,,,stated,4.0 ± 0.1,µm,stated,,,,stated,,PVA/H2SO4 gel electrolyte,,derived,,,stated,,5,mV s−1,stated,"Figure 4 caption: ""e) The corresponding CV curves at 5 mV s−1 with different MXene film thicknesses."" The zoomed Fig 4e/4f/4g legends (p.6 crop) show the compared thicknesses are exactly 4, 11, and 21 µm, so 5 mV s−1 is the stated CV scan rate for this 4 µm sample. This is the CV condition; the capacitance value in this row is GCD-derived at 0.25 mA cm−2, not from this scan rate.",0.25,mA cm−2,derived,"Text: ""The areal capacitances of up to 73, 134, and 340 mF cm−2 can be achieved by using GCD curves when the thickness of the MXene films are 4, 11, and 21 µm, respectively (Figure 4f)."" The already-recorded 73 mF cm−2 / 183 F cm−3 for this 4 µm film are the 'up to' (maximum) values, which the paper explicitly ties to 0.25 mA cm−2 for the other thicknesses (""340 mF cm−2 at 0.25 mA cm−2""; ""134, 123, 118, 103, and 90 mF cm−2 at 0.25, 0.5, 1.0, 2.5, and 5.0 mA cm−2""). Verified on the zoomed Fig 4f panel (p.6, 900 dpi crop): the leftmost point of every series sits at 0.25 mA cm−2 on the x-axis, and the green 4 µm point there reads ~72 mF cm−2, matching the stated 73 (within 2%). Same 0.25 mA cm−2 already filled for the 11 and 21 µm rows. Note this is the device (two-electrode MSC) test condition, as are the capacitances already in this row.",,,stated,,183,F cm−3,stated,,73,mF cm−2,stated,,True,Primary formula 'Ti3C2Tx' contains Ti3C2 (Ti3C2Tx or Ti3C2).,True,Synthesis explicitly mentions both LiF and HCl.,True,Electrolyte explicitly mentions H2SO4 (sulfuric acid).,PASS,Passes all criteria.
201807260933092014.pdf,201807260933092014.pdf,10.1002/aelm.201800179,2018,Huang et al.,Ti3C2Tx film (11.0 ± 0.1 µm),variant,False,Ti3C2Tx,,stated,"Ti3C2Tx (T = H, O, F)",,stated,"LiF/HCl chemical etching followed by sonication, centrifugation, and vacuum-assisted filtration",,derived,two-layer,,derived,,2.04,nm,derived,,several,µm,derived,,,,stated,,,,stated,,,,stated,11.0 ± 0.1,µm,stated,,,,stated,,PVA/H2SO4 gel electrolyte,,derived,,,stated,,5,mV s−1,stated,"Figure 4 caption: ""e) The corresponding CV curves at 5 mV s−1 with different MXene film thicknesses"" (legend of the zoomed panel confirms 4/11/21 µm). Consistent with text: ""The as-fabricated micro-supercapacitors with MXene thickness of 11 µm were tested by cyclic voltammetry (CV) at various scan rates ranging from 5 to 100 mV s−1 (Figure 4b)"" — 5 mV s−1 is the low end of that sweep. CV condition only; the capacitance in this row is GCD-derived at 0.25 mA cm−2.",0.25,mA cm−2,stated,,,,stated,,122,F cm−3,stated,,134,mF cm−2,stated,,True,Primary formula 'Ti3C2Tx' contains Ti3C2 (Ti3C2Tx or Ti3C2).,True,Synthesis explicitly mentions both LiF and HCl.,True,Electrolyte explicitly mentions H2SO4 (sulfuric acid).,PASS,Passes all criteria.
201807260933092014.pdf,201807260933092014.pdf,10.1002/aelm.201800179,2018,Huang et al.,Ti3C2Tx film (21.0 ± 0.1 µm),primary,True,Ti3C2Tx,,stated,"Ti3C2Tx (T = H, O, F)",,stated,"LiF/HCl chemical etching followed by sonication, centrifugation, and vacuum-assisted filtration",,derived,two-layer,,derived,,2.04,nm,derived,,several,µm,derived,,,,stated,,,,stated,,,,stated,21.0 ± 0.1,µm,stated,,,,stated,,PVA/H2SO4 gel electrolyte,,derived,,,stated,,5,mV s−1,stated,"Figure 4 caption: ""e) The corresponding CV curves at 5 mV s−1 with different MXene film thicknesses."" Zoomed Fig 4e legend confirms the 21 µm film is one of the three curves. CV condition only; the capacitance in this row is GCD-derived at 0.25 mA cm−2.",0.25,mA cm−2,stated,,,,stated,,162,F cm−3,stated,,340,mF cm−2,stated,,True,Primary formula 'Ti3C2Tx' contains Ti3C2 (Ti3C2Tx or Ti3C2).,True,Synthesis explicitly mentions both LiF and HCl.,True,Electrolyte explicitly mentions H2SO4 (sulfuric acid).,PASS,Passes all criteria.
acsnano.9b10066.pdf,acsnano.9b10066.pdf,10.1021/acsnano.9b10066,2020,Zhou et al.,pure Ti3C2Tx MXene electrode,control,False,Ti3C2Tx,,stated,Ti3C2Tx,,stated,"LiF/HCl etching of Ti3AlC2, followed by sonication and centrifugation delamination",,derived,single- or double-layer flakes,,derived,,,,uncertain,,0.116±0.047,µm,derived,,,,uncertain,,,,uncertain,,,,uncertain,~0.6,µm,stated,,,,uncertain,,1 M H2SO4,,derived,,,uncertain,,,,uncertain,,1,A/g,stated,,,,uncertain,,464,F/cm3,stated,,49,mF/cm2,stated,,True,Primary formula 'Ti3C2Tx' contains Ti3C2 (Ti3C2Tx or Ti3C2).,True,Synthesis explicitly mentions both LiF and HCl.,True,Electrolyte explicitly mentions H2SO4 (sulfuric acid).,PASS,Passes all criteria.
acsnano.9b10066.pdf,acsnano.9b10066.pdf,10.1021/acsnano.9b10066,2020,Zhou et al.,Ti3C2Tx MXene/RGO composite electrode (50 wt% RGO),primary,True,Ti3C2Tx,,stated,"Ti3C2Tx/RGO, 50 wt% RGO (1:1 weight ratio)",,stated,LiF/HCl-etched Ti3C2Tx mixed with hydrazine-reduced graphene oxide; vacuum-assisted filtration and dry transfer,,stated,single- or double-layer MXene flakes,,stated,,,,uncertain,,MXene: 0.116±0.047; RGO: 1.74±0.68,µm,stated,,,,uncertain,,,,uncertain,,,,uncertain,~1,µm,stated,,0.35,mg/cm2,derived,"[UNVERIFIED] Text: 'exhibiting a specific areal capacitance of 49 mF/cm2 (volumetric capacitance of ~490 F/cm3 and gravimetric capacitance of ~140 F/g)'. Areal mass = C_areal/C_grav = 0.049 F cm-2 / 140 F g-1 = 3.5e-4 g cm-2 = 0.35 mg cm-2. Independent check with the stated film thickness: density = 490/140 = 3.5 g cm-3, x 1 um ('The thickness of the film electrode is ~1 um') = 0.35 mg cm-2. Values are quoted with '~' in the paper, hence the uncertainty. [+-10%]",1 M H2SO4,,stated,,,uncertain,,,,uncertain,,1,A/g,stated,,~140,F/g,stated,,~490,F/cm3,stated,,49,mF/cm2,stated,,True,Primary formula 'Ti3C2Tx' contains Ti3C2 (Ti3C2Tx or Ti3C2).,True,Synthesis explicitly mentions both LiF and HCl.,True,Electrolyte explicitly mentions H2SO4 (sulfuric acid).,PASS,Passes all criteria.
Advanced Materials - 2023 - Arslanoglu - 3D Assembly of MXene Networks using a Ceramic Backbone with Controlled Porosity.pdf,Advanced Materials - 2023 - Arslanoglu - 3D Assembly of MXene Networks using a Ceramic Backbone with Controlled Porosity.pdf,10.1002/adma.202304757,2023,Arslanoglu et al.,"MX-PS electrodes with 60% longitudinal porosity, 180 mg mL−1 MXene",primary,True,Ti3C2Tx,,stated,Ti3C2Tx MXene-infiltrated porous silica,,stated,"LiF/HCl minimally intensive layer delamination (MILD), followed by capillary infiltration into freeze-cast silica",,stated,single-layer and delaminated multilayer,,stated,,,,stated,,≈1,μm,stated,"[UNVERIFIED] 'For our system (e.g., 1 μm flake size, 1 nm flake thickness, and 3.7 g cm-3 Ti3C2Tx MXene density), ref. [51] gives the critical MXene concentration...'. Corroborated by Figure 1d (DLS hydrodynamic-diameter distribution of the as-synthesized Ti3C2Tx), whose main peak sits at ≈900 nm. Material-level: one MXene dispersion is used for every MX-PS sample in the paper.",60,%,stated,,≈50,μm,stated,,,,stated,about 1,mm,derived,,2.43,mg cm−2,stated,,3 m poly(vinyl alcohol) (PVA)/H2SO4,,derived,,,stated,,10,mV s−1,stated,,,,uncertain,,7.26,F g−1,stated,,,,stated,,7.24,F cm−2,stated,,True,Primary formula 'Ti3C2Tx' contains Ti3C2 (Ti3C2Tx or Ti3C2).,True,Synthesis explicitly mentions both LiF and HCl.,True,Electrolyte explicitly mentions H2SO4 (sulfuric acid).,PASS,Passes all criteria.
Advanced Materials - 2023 - Arslanoglu - 3D Assembly of MXene Networks using a Ceramic Backbone with Controlled Porosity.pdf,Advanced Materials - 2023 - Arslanoglu - 3D Assembly of MXene Networks using a Ceramic Backbone with Controlled Porosity.pdf,10.1002/adma.202304757,2023,Arslanoglu et al.,MX-PS supercapacitor prepared with 90 mg mL−1 MXene concentration,variant,False,Ti3C2Tx,,derived,Ti3C2Tx MXene-infiltrated porous silica,,stated,"LiF/HCl MILD, followed by capillary infiltration into freeze-cast silica",,derived,single-layer and delaminated multilayer,,derived,,,,stated,,≈1,μm,stated,"[UNVERIFIED] 'For our system (e.g., 1 μm flake size, 1 nm flake thickness, and 3.7 g cm-3 Ti3C2Tx MXene density)...'; corroborated by the Figure 1d DLS distribution peaking at ≈900 nm. Material-level value (same MXene dispersion, only its concentration differs between samples).",60,%,derived,"[UNVERIFIED] The 90 mg mL−1 device is the same standard backbone as the 180 mg mL−1 primary device, differing only in dispersion concentration: 'the effect of MXene concentration on the electrochemical performance is briefly evaluated by comparing these results with the ones of a supercapacitor prepared with a reduced MXene concentration of 90 mg mL-1'. The standard backbone is described as 'The resulting porous silica backbones exhibit ≈60% porosity with ≈50 μm average pore size'. [+-5%]",≈50,μm,derived,"[UNVERIFIED] Same reasoning as the porosity entry: the 90 mg mL−1 device uses the standard freeze-cast backbone, 'The resulting porous silica backbones exhibit ≈60% porosity with ≈50 μm average pore size'. Not a per-sample measurement. [+-5%]",,,stated,about 1,mm,derived,,,,stated,,3 m poly(vinyl alcohol) (PVA)/H2SO4,,derived,,,stated,,10,mV s−1,stated,,,,uncertain,,,,stated,,,,stated,,3.13,F cm−2,stated,,True,Primary formula 'Ti3C2Tx' contains Ti3C2 (Ti3C2Tx or Ti3C2).,True,Synthesis explicitly mentions both LiF and HCl.,True,Electrolyte explicitly mentions H2SO4 (sulfuric acid).,PASS,Passes all criteria.
Advanced Materials - 2023 - Arslanoglu - 3D Assembly of MXene Networks using a Ceramic Backbone with Controlled Porosity.pdf,Advanced Materials - 2023 - Arslanoglu - 3D Assembly of MXene Networks using a Ceramic Backbone with Controlled Porosity.pdf,10.1002/adma.202304757,2023,Arslanoglu et al.,"MX-PS electrodes with 40% longitudinal porosity, 180 mg mL−1 MXene",variant,False,Ti3C2Tx,,stated,Ti3C2Tx MXene-infiltrated porous silica,,stated,"LiF/HCl MILD, followed by capillary infiltration into freeze-cast silica",,stated,single-layer and delaminated multilayer,,derived,,,,stated,,≈1,μm,stated,"[UNVERIFIED] 'For our system (e.g., 1 μm flake size, 1 nm flake thickness, and 3.7 g cm-3 Ti3C2Tx MXene density)...'; corroborated by the Figure 1d DLS distribution peaking at ≈900 nm. Material-level value (same MXene dispersion for all MX-PS samples).",40,%,stated,,≈20,μm,stated,,,,stated,about 1,mm,derived,,,,stated,,3 m poly(vinyl alcohol) (PVA)/H2SO4,,derived,,,stated,,10,mV s−1,stated,,,,uncertain,,,,stated,,,,stated,,1.85,F cm−2,figure,"[UNVERIFIED] Figure 4f (page 10), blue solid bar (left y-axis, Areal Capacitance) in the 40% porosity / longitudinal column. Pixel calibration on the left-axis ticks (0/2/4/6/8 F cm−2 at y=1764/1413/1062/709.5/360 px); bar top y=1439 -> 1.852 F cm−2. Calibration check on the 60% longitudinal blue bar: reads 7.27 vs the text-stated 7.24 F cm−2 (+0.4%), so the value above is scaled down by that offset. Consistency: text says 'The capacitance was seen to increase four folds when using electrodes with 60% porosity than with 40% porosity' (7.24/1.85 = 3.9). Condition: CV at 10 mV s−1 (already in the row). [+-3%]",True,Primary formula 'Ti3C2Tx' contains Ti3C2 (Ti3C2Tx or Ti3C2).,True,Synthesis explicitly mentions both LiF and HCl.,True,Electrolyte explicitly mentions H2SO4 (sulfuric acid).,PASS,Passes all criteria.
Advanced Materials - 2023 - Arslanoglu - 3D Assembly of MXene Networks using a Ceramic Backbone with Controlled Porosity.pdf,Advanced Materials - 2023 - Arslanoglu - 3D Assembly of MXene Networks using a Ceramic Backbone with Controlled Porosity.pdf,10.1002/adma.202304757,2023,Arslanoglu et al.,"MX-PS electrodes with 60% lateral porosity, 180 mg mL−1 MXene",variant,False,Ti3C2Tx,,stated,Ti3C2Tx MXene-infiltrated porous silica,,stated,"LiF/HCl MILD, followed by capillary infiltration into freeze-cast silica",,stated,single-layer and delaminated multilayer,,derived,,,,stated,,≈1,μm,stated,"[UNVERIFIED] 'For our system (e.g., 1 μm flake size, 1 nm flake thickness, and 3.7 g cm-3 Ti3C2Tx MXene density)...'; corroborated by the Figure 1d DLS distribution peaking at ≈900 nm. Material-level value (same MXene dispersion for all MX-PS samples).",60,%,stated,,≈50,μm,derived,,,,stated,about 1,mm,derived,,,,stated,,3 m poly(vinyl alcohol) (PVA)/H2SO4,,derived,,,stated,,10,mV s−1,stated,,,,uncertain,,,,stated,,,,stated,,2.69,F cm−2,figure,"[UNVERIFIED] Figure 4f, blue solid bar (left y-axis) in the 60% porosity / lateral column; bar top y=1292 with the same axis calibration -> 2.690 F cm−2 (2.68 after the +0.4% offset correction validated on the 60% longitudinal bar, 7.27 read vs 7.24 stated). Consistency: 'the electrodes with longitudinal porosity ... produced nearly three times higher capacitance than those with lateral porosity' (7.24/2.69 = 2.7). Condition: CV at 10 mV s−1. [+-3%]",True,Primary formula 'Ti3C2Tx' contains Ti3C2 (Ti3C2Tx or Ti3C2).,True,Synthesis explicitly mentions both LiF and HCl.,True,Electrolyte explicitly mentions H2SO4 (sulfuric acid).,PASS,Passes all criteria.
Advanced Science - 2023 - He - Wide Temperature All‐Solid‐State Ti3C2Tx Quantum Dots L‐Ti3C2Tx Fiber Supercapacitor with.pdf,Advanced Science - 2023 - He - Wide Temperature All‐Solid‐State Ti3C2Tx Quantum Dots L‐Ti3C2Tx Fiber Supercapacitor with.pdf,10.1002/advs.202305991,2024,He et al.,pure L-Ti3C2Tx fiber,control,False,Ti3C2Tx,,stated,L-Ti3C2Tx NSs,,stated,"Natural-sedimentation size selection, LiF/HCl etching, mechanical delamination, wet spinning in 5 wt.% chitosan",,derived,delaminated,,derived,,,,uncertain,,7.6–9.5,μm,derived,,,,uncertain,,,,uncertain,,,,uncertain,,,uncertain,,,,uncertain,,1 M H2SO4,,derived,,,uncertain,,,,uncertain,,1,A cm−3,derived,,,,uncertain,,1158,F cm−3,stated,,,,uncertain,,True,Primary formula 'Ti3C2Tx' contains Ti3C2 (Ti3C2Tx or Ti3C2).,True,Synthesis explicitly mentions both LiF and HCl.,True,Electrolyte explicitly mentions H2SO4 (sulfuric acid).,PASS,Passes all criteria.
Advanced Science - 2023 - He - Wide Temperature All‐Solid‐State Ti3C2Tx Quantum Dots L‐Ti3C2Tx Fiber Supercapacitor with.pdf,Advanced Science - 2023 - He - Wide Temperature All‐Solid‐State Ti3C2Tx Quantum Dots L‐Ti3C2Tx Fiber Supercapacitor with.pdf,10.1002/advs.202305991,2024,He et al.,Q1M9 fiber,variant,False,Ti3C2Tx,,stated,Ti3C2Tx QDs/L-Ti3C2Tx NSs (1:9),,stated,"LiF/HCl etching, mechanical delamination, Ti3C2Tx-QD ultrasonication, wet spinning in 5 wt.% chitosan",,derived,delaminated,,derived,,,,uncertain,,7.6–9.5,μm,derived,,,,uncertain,,,,uncertain,,,,uncertain,,,uncertain,,,,uncertain,,1 M H2SO4,,derived,,,uncertain,,,,uncertain,,1,A cm−3,derived,,,,uncertain,,1395,F cm-3,figure,"[UNCONFIRMED] Figure 4d (p.6), 'Specific capacitance (F cm-3) vs Current density (A cm-3)', blue Q1M9 curve, first data point at 1 A cm-3. Axis calibrated on y-ticks 1500/1200/900/600 (px 376.5/714/1057.5/1401 at 900 dpi) and x-ticks 0/5/10/15/20. Calibration check: red Q3M7 first point reads 1563 vs the panel's printed callout '1560 F cm-3' (0.2% error). Independent check: Q1M9 last point (20 A cm-3) reads 979 F cm-3; text states Q1M9 retention 'about 70%' -> 979/0.70 = 1399, agreeing with the direct read to ~0.3%. [+-3%]",,,uncertain,,True,Primary formula 'Ti3C2Tx' contains Ti3C2 (Ti3C2Tx or Ti3C2).,True,Synthesis explicitly mentions both LiF and HCl.,True,Electrolyte explicitly mentions H2SO4 (sulfuric acid).,PASS,Passes all criteria.
Advanced Science - 2023 - He - Wide Temperature All‐Solid‐State Ti3C2Tx Quantum Dots L‐Ti3C2Tx Fiber Supercapacitor with.pdf,Advanced Science - 2023 - He - Wide Temperature All‐Solid‐State Ti3C2Tx Quantum Dots L‐Ti3C2Tx Fiber Supercapacitor with.pdf,10.1002/advs.202305991,2024,He et al.,Q2M8 fiber,variant,False,Ti3C2Tx,,stated,Ti3C2Tx QDs/L-Ti3C2Tx NSs (2:8),,stated,"LiF/HCl etching, mechanical delamination, Ti3C2Tx-QD ultrasonication, wet spinning in 5 wt.% chitosan",,derived,delaminated,,derived,,,,uncertain,,7.6–9.5,μm,derived,,,,uncertain,,,,uncertain,,,,uncertain,,,uncertain,,,,uncertain,,1 M H2SO4,,derived,,,uncertain,,,,uncertain,,1,A cm−3,derived,,,,uncertain,,1450,F cm-3,figure,"[UNCONFIRMED] Figure 4d (p.6), purple Q2M8 curve, first data point at 1 A cm-3; same axis calibration and same red-callout check (1563 read vs 1560 printed). Direct marker-centroid read 1447 F cm-3. Independent check: Q2M8 last point (20 A cm-3) reads 1097 F cm-3; text states Q2M8 retention '75%' -> 1097/0.75 = 1463. Reported 1450 as the midpoint of 1447-1463. [+-3%]",,,uncertain,,True,Primary formula 'Ti3C2Tx' contains Ti3C2 (Ti3C2Tx or Ti3C2).,True,Synthesis explicitly mentions both LiF and HCl.,True,Electrolyte explicitly mentions H2SO4 (sulfuric acid).,PASS,Passes all criteria.
