Repository: tomal66/mxene-geometry

# MXene Geometry

A pipeline for filtering MXene research literature entries using an LLM
([m3rg-iitd/llamat-3-chat](https://huggingface.co/m3rg-iitd/llamat-3-chat)),
a materials-science fine-tuned LLaMA-3 model.

---

## Project structure

```
mxene-geometry/
├── data/
│   ├── raw/              # Input CSVs (one row = one literature entry)
│   └── filtered/         # Output CSVs written here after filtering
├── scripts/
│   └── filter_mxene.py   # LLM-based filtering script
├── requirements.txt
└── README.md
```

---

File: terra/h2so4_corpus_final.csv (part 6 of 6)
source_file,source_path,doi,year,authors,electrode_label,role,is_primary,mxene_formula,mxene_formula__unit,mxene_formula__conf,composition,composition__unit,composition__conf,synthesis_method,synthesis_method__unit,synthesis_method__conf,layer_no,layer_no__unit,layer_no__conf,layer_no__src,interlayer_spacing,interlayer_spacing__unit,interlayer_spacing__conf,interlayer_spacing__src,flake_size,flake_size__unit,flake_size__conf,flake_size__src,porosity,porosity__unit,porosity__conf,porosity__src,pore_diameter,pore_diameter__unit,pore_diameter__conf,pore_diameter__src,tortuosity,tortuosity__unit,tortuosity__conf,electrode_thickness,electrode_thickness__unit,electrode_thickness__conf,electrode_thickness__src,mass_loading,mass_loading__unit,mass_loading__conf,mass_loading__src,electrolyte,electrolyte__unit,electrolyte__conf,ssa,ssa__unit,ssa__conf,ssa__src,scan_rate,scan_rate__unit,scan_rate__conf,scan_rate__src,current_density,current_density__unit,current_density__conf,current_density__src,gravimetric_capacitance,gravimetric_capacitance__unit,gravimetric_capacitance__conf,gravimetric_capacitance__src,volumetric_capacitance,volumetric_capacitance__unit,volumetric_capacitance__conf,volumetric_capacitance__src,areal_capacitance,areal_capacitance__unit,areal_capacitance__conf,areal_capacitance__src,formula_match,formula_reasoning,synthesis_match,synthesis_reasoning,electrolyte_match,electrolyte_reasoning,overall,overall_reasoning
Reassembly-of-MXene-Hydrogels-into-Flexible-Films-towards-Compact-and-Ultrafast-Supercapacitors.pdf,Reassembly-of-MXene-Hydrogels-into-Flexible-Films-towards-Compact-and-Ultrafast-Supercapacitors.pdf,10.1002/adfm.202102874,2021,Wu et al.,microgel film,control,False,Ti3C2Tx,,stated,Ti3C2Tx microgel film; microgels derived from GO-assisted Ti3C2Tx hydrogel,,stated,LiF/HCl-etched Ti3C2Tx; GO-assisted hydrogel disassembly by probe sonication; vacuum filtration,,derived,3D crosslinked nanosheets,,stated,,1.38,nm,figure,"[UNCONFIRMED] Figure 2d (zoomed XRD 5-10 deg), purple curve (0002) apex at 2theta=6.39 deg -> d=1.5406/(2*sin(3.19 deg))=13.83 A=1.383 nm. Check against the text: stated delta-d between vacuum-dried Ti3C2Tx film and microgel film is 0.11 nm; my reads give 1.485-1.383=0.102 nm. [+-2%]",570,nm,stated,,,,stated,,3–5,nm,stated,,,,stated,,,stated,,,,stated,,3 M H2SO4 aqueous electrolyte,,derived,65.4,m2 g-1,derived,"Text states the series range 'SSA ... (from 8.4 to 65.4 m2 g-1) (Figure 2g)'; Figure 2g shows SSA increasing monotonically with microgel content, so 65.4 is the 100%-microgel (microgel film) end. My independent pixel read of the 100% red marker gives 64.7-65.1 m2 g-1, matching the stated endpoint within 1%. [+-2%]",2000,mV s-1,stated,Figure 3d panel label '2000 mV s-1' / caption 'at 2000 mV s-1' - the condition for this row's capacitance values.,,,stated,,206,F g-1,figure,"[UNCONFIRMED] Figure 3d, black circle at 100% microgel content -> 206 F g-1 at 2000 mV s-1. Internal check: 531/206 = 2.58 g cm-3 = the 100% density read from Figure 2g (2.57). Panel calibration verified by the 50% red star reading 734 vs stated 736 F cm-3. [+-5%]",531,F cm-3,figure,"[UNCONFIRMED] Figure 3d, red star at 100% microgel content, right axis (0/150/300/450/600/750 ticks) -> 531 F cm-3 at 2000 mV s-1. Same-panel calibration check: 50% star = 734 vs text-stated 736 F cm-3. [+-4%]",,,stated,,True,Primary formula 'Ti3C2Tx' contains Ti3C2 (Ti3C2Tx or Ti3C2).,True,Synthesis explicitly mentions both LiF and HCl.,True,Electrolyte explicitly mentions H2SO4 (sulfuric acid).,PASS,Passes all criteria.
s40820-024-01567-2.pdf,s40820-024-01567-2.pdf,10.1007/s40820-024-01567-2,2025,Eunji Kim et al.,MXene-pseudocapacitor (Pseudocapacitive Sensor),primary,True,Ti3C2Tx,,stated,"Ti3C2Tx (Tx = -O, -OH, -F)",,stated,LiF/HCl MILD method,,stated,delaminated,,stated,,13.54,Å,stated,,approximately 1,µm,stated,,,,stated,,,,stated,,,,stated,~50,nm,stated,,,,stated,,2 M PVA/H2SO4 gel electrolyte,,stated,,,stated,,10,mV s−1,stated,,,,stated,,,,stated,,1293.27,F cm−3,stated,,,,stated,,True,Primary formula 'Ti3C2Tx' contains Ti3C2 (Ti3C2Tx or Ti3C2).,True,Synthesis explicitly mentions both LiF and HCl.,True,Electrolyte explicitly mentions H2SO4 (sulfuric acid).,PASS,Passes all criteria.
s40820-024-01567-2.pdf,s40820-024-01567-2.pdf,10.1007/s40820-024-01567-2,2025,Eunji Kim et al.,flexible MXene MSCs without a buffer layer,control,False,Ti3C2Tx,,derived,"Ti3C2Tx (Tx = -O, -OH, -F)",,derived,LiF/HCl MILD method,,derived,delaminated,,derived,,,,stated,,approximately 1,µm,derived,,,,stated,,,,stated,,,,stated,~50,nm,derived,,,,stated,,PVA/H2SO4 gel electrolyte,,uncertain,,,stated,,,,uncertain,,,,stated,,,,stated,,946.3,F cm−3,stated,,,,stated,,True,Primary formula 'Ti3C2Tx' contains Ti3C2 (Ti3C2Tx or Ti3C2).,True,Synthesis explicitly mentions both LiF and HCl.,True,Electrolyte explicitly mentions H2SO4 (sulfuric acid).,PASS,Passes all criteria.
s41586-018-0109-z.pdf,s41586-018-0109-z.pdf,10.1038/s41586-018-0109-z,2018,Xia et al.,6 µm filtration,control,False,Ti3C2Tx,,stated,Ti3C2Tx–SWCNT (10 wt% SWCNT),,stated,LiF/HCl etching followed by vacuum-assisted filtration,,stated,delaminated,,derived,,,,stated,,219 ± 47,nm,derived,,,,stated,,,,stated,,,,stated,6,µm,stated,,,,stated,,deaerated 3 M sulfuric acid (H2SO4),,derived,,,stated,,10,mV s−1,figure,"Fig. 4a/4c x-axis: lowest plotted data point for this sample is at 10 mV s−1 (x-axis major ticks 10/100/1,000/10,000/100,000). This is the condition for the gravimetric/areal values reported below for this row.",,,stated,,265,F g−1,figure,"[UNCONFIRMED] Fig. 4a, black dashed open-circle curve ('6 µm filtration') at 10 mV s−1. y-axis calibrated on the 0/50/100/150/200/250/300 F g−1 ticks (2.935 px per F g−1); marker centre = 264.6 F g−1. Cross-check: same curve reads 229 F g−1 at 50 and 203 F g−1 at 100 mV s−1, matching the visually obvious ~250 F g−1 at 20 mV s−1. [+-4%]",183,F cm−3,derived,"[UNCONFIRMED] Derived: C_v = C_areal / film thickness = 0.110 F cm−2 / 6 µm (6.0e-4 cm) = 183 F cm−3, at 10 mV s−1. Paper never reports volumetric capacitance or film density directly. (Implied density = 0.110/265 F g−1 = 0.42 mg cm−2 ÷ 6 µm = 0.69 g cm−3, consistent with the 35 µm filtered paper's 0.75 g cm−3.) [+-10%]",0.11,F cm−2,figure,"[UNCONFIRMED] Fig. 4c, black dashed open-circle curve at 10 mV s−1; y-axis calibrated on 0.0/0.5/1.0/1.5/2.0 F cm−2 ticks (439.8 px per F cm−2). Open-circle marker spans 0.081–0.140, centre 0.110 F cm−2. [+-8%]",True,Primary formula 'Ti3C2Tx' contains Ti3C2 (Ti3C2Tx or Ti3C2).,True,Synthesis explicitly mentions both LiF and HCl.,True,Electrolyte explicitly mentions H2SO4 (sulfuric acid).,PASS,Passes all criteria.
s41586-018-0109-z.pdf,s41586-018-0109-z.pdf,10.1038/s41586-018-0109-z,2018,Xia et al.,35 µm filtration,control,False,Ti3C2Tx,,stated,Ti3C2Tx–SWCNT (10 wt% SWCNT),,stated,LiF/HCl etching followed by vacuum-assisted filtration,,stated,delaminated,,derived,,,,stated,,219 ± 47,nm,derived,,,,stated,,,,stated,,,,stated,35,µm,stated,,,,stated,,deaerated 3 M sulfuric acid (H2SO4),,derived,,,stated,,10,mV s−1,figure,Fig. 4a/4c x-axis; condition for the gravimetric/areal values reported for this row.,,,stated,,236,F g−1,figure,"[UNCONFIRMED] Fig. 4a, black dashed open-diamond curve ('35 µm filtration') at 10 mV s−1; calibrated y-axis gives marker centre 235.8 F g−1. Cross-check on same curve: 198 F g−1 at 20, 147 at 50, 116 at 100 mV s−1. [+-4%]",177,F cm−3,derived,"[UNCONFIRMED] Derived: C_v = 0.621 F cm−2 / 35 µm (3.5e-3 cm) = 177 F cm−3, at 10 mV s−1. Not reported in the paper. [+-8%]",0.62,F cm−2,figure,"[UNCONFIRMED] Fig. 4c, black dashed open-diamond curve at 10 mV s−1; marker spans 0.587–0.657, centre 0.621 F cm−2. Consistency check: 0.621 / 236 F g−1 = 2.63 mg cm−2 → 0.75 g cm−3 at 35 µm, matching the 6 µm film's implied 0.69 g cm−3. [+-6%]",True,Primary formula 'Ti3C2Tx' contains Ti3C2 (Ti3C2Tx or Ti3C2).,True,Synthesis explicitly mentions both LiF and HCl.,True,Electrolyte explicitly mentions H2SO4 (sulfuric acid).,PASS,Passes all criteria.
s41586-018-0109-z.pdf,s41586-018-0109-z.pdf,10.1038/s41586-018-0109-z,2018,Xia et al.,40 µm MXLLC,variant,False,Ti3C2Tx,,stated,Ti3C2Tx–SWCNT (10 wt% SWCNT),,stated,LiF/HCl etching; C12E6-assisted lamellar liquid-crystal assembly and mechanical shear alignment,,stated,delaminated,,derived,,,,stated,,219 ± 47,nm,derived,,,,stated,,,,stated,,,,stated,40,µm,stated,,,,stated,,deaerated 3 M sulfuric acid (H2SO4),,derived,,,stated,,"2,000",mV s−1,stated,,,,stated,,over 200,F g−1,stated,,32,F cm−3,derived,"[UNCONFIRMED] Derived: C_v = 0.128 F cm−2 / 40 µm (4.0e-3 cm) = 32 F cm−3, at 2,000 mV s−1. Not reported in the paper. [+-10%]",0.13,F cm−2,figure,"[UNCONFIRMED] Fig. 4c, blue '40 µm MXLLC' curve at 2,000 mV s−1 (the scan rate already recorded for this row); calibrated read = 0.128 F cm−2. Independently confirmed by Fig. 4d, where the 2,000 mV s−1 (red) point of the lightest film reads 0.124 F cm−2. [+-8%]",True,Primary formula 'Ti3C2Tx' contains Ti3C2 (Ti3C2Tx or Ti3C2).,True,Synthesis explicitly mentions both LiF and HCl.,True,Electrolyte explicitly mentions H2SO4 (sulfuric acid).,PASS,Passes all criteria.
s41586-018-0109-z.pdf,s41586-018-0109-z.pdf,10.1038/s41586-018-0109-z,2018,Xia et al.,95 µm MXLLC,variant,False,Ti3C2Tx,,stated,Ti3C2Tx–SWCNT (10 wt% SWCNT),,stated,LiF/HCl etching; C12E6-assisted lamellar liquid-crystal assembly and mechanical shear alignment,,stated,delaminated,,derived,,,,stated,,219 ± 47,nm,derived,,,,stated,,,,stated,,,,stated,95,µm,stated,,1.4,mg cm−2,figure,"[UNCONFIRMED] Fig. 4d x-position of the 2nd data point = 1.42 mg cm−2 (x-axis calibrated on the 0/2/4/6 ticks and anchored by the labelled dashed lines at 2.80 and 6.16 mg cm−2). Independently confirmed by C_areal/C_grav from Figs 4c/4a: 0.370 F cm−2 / 259.5 F g−1 = 1.43 mg cm−2 at 10 mV s−1 (and 1.42 at 100, 200 and 500 mV s−1). [+-5%]",deaerated 3 M sulfuric acid (H2SO4),,derived,,,stated,,"2,000",mV s−1,stated,,,,stated,,over 200,F g−1,stated,,31,F cm−3,derived,"[UNCONFIRMED] Derived: C_v = 0.290 F cm−2 / 95 µm (9.5e-3 cm) = 30.5 F cm−3, at 2,000 mV s−1. Not reported in the paper. [+-8%]",0.29,F cm−2,figure,"[UNCONFIRMED] Fig. 4c, red '95 µm MXLLC' curve at 2,000 mV s−1 (the scan rate already recorded for this row) = 0.290 F cm−2. Cross-checked against Fig. 4d 2,000 mV s−1 point at 1.42 mg cm−2 = 0.285 F cm−2. [+-6%]",True,Primary formula 'Ti3C2Tx' contains Ti3C2 (Ti3C2Tx or Ti3C2).,True,Synthesis explicitly mentions both LiF and HCl.,True,Electrolyte explicitly mentions H2SO4 (sulfuric acid).,PASS,Passes all criteria.
s41586-018-0109-z.pdf,s41586-018-0109-z.pdf,10.1038/s41586-018-0109-z,2018,Xia et al.,200 µm MXLLC,primary,True,Ti3C2Tx,,stated,Ti3C2Tx–SWCNT (10 wt% SWCNT),,stated,LiF/HCl etching; C12E6-assisted lamellar liquid-crystal assembly and mechanical shear alignment,,stated,delaminated,,derived,,,,stated,,219 ± 47,nm,derived,,,,stated,,,,stated,,,,stated,200,µm,stated,,2.80,mg cm−2,derived,"Text/Fig. 4d state the labelled loading '2.80 mg cm−2' (dashed line, left edge of the plateau box). Assignment to the 200 µm film is fixed by matching Fig. 4d's 3rd point (areal 0.599 F cm−2 at 1,000 mV s−1 and 0.573 at 2,000) to the purple 200 µm curve in Fig. 4c (0.603 at 1,000 mV s−1); also confirmed arithmetically: 0.755 F cm−2 / 269.5 F g−1 (Figs 4c/4a at 10 mV s−1) = 2.80 mg cm−2. [+-2%]",deaerated 3 M sulfuric acid (H2SO4),,derived,,,stated,,"2,000",mV s−1,stated,,,,stated,,over 200,F g−1,stated,,30,F cm−3,derived,"Derived from the paper's own stated areal value: 'an areal capacitance greater than 0.6 F cm−2 ... is maintained at scan rates of up to 2,000 mV s−1' ÷ 200 µm (2.0e-2 cm) = 30 F cm−3. My figure read of Fig. 4c/4d at 2,000 mV s−1 is slightly lower (0.573 F cm−2 → 29 F cm−3), so the text value is used. [+-8%]",greater than 0.6,F cm−2,stated,,True,Primary formula 'Ti3C2Tx' contains Ti3C2 (Ti3C2Tx or Ti3C2).,True,Synthesis explicitly mentions both LiF and HCl.,True,Electrolyte explicitly mentions H2SO4 (sulfuric acid).,PASS,Passes all criteria.
s41586-018-0109-z.pdf,s41586-018-0109-z.pdf,10.1038/s41586-018-0109-z,2018,Xia et al.,245 µm MXLLC,variant,False,Ti3C2Tx,,stated,Ti3C2Tx–SWCNT (10 wt% SWCNT),,stated,LiF/HCl etching; C12E6-assisted lamellar liquid-crystal assembly and mechanical shear alignment,,stated,delaminated,,derived,,,,stated,,219 ± 47,nm,derived,,,,stated,,,,stated,,,,stated,245,µm,stated,,3.6,mg cm−2,figure,"[UNCONFIRMED] Fig. 4d x-position of the 4th data point = 3.63 mg cm−2 (axis anchored by the labelled 2.80 and 6.16 mg cm−2 dashed lines). Confirmed by C_areal/C_grav from Figs 4c/4a: 0.865/232.7 = 3.72 at 100 mV s−1, 0.645/170.7 = 3.78 at 1,000 mV s−1. [+-5%]",deaerated 3 M sulfuric acid (H2SO4),,derived,,,stated,,10,mV s−1,figure,Fig. 4a/4c x-axis; condition for the gravimetric/areal values reported for this row.,,,stated,,256,F g−1,figure,"[UNCONFIRMED] Fig. 4a, orange '245 µm MXLLC' curve. The 10 mV s−1 marker is partly occluded by the overlying blue/red markers, so the curve was sampled in adjacent columns: 256.2 F g−1 at 9.1 mV s−1 and 256.6 F g−1 at 11.0 mV s−1. Independent check: mass loading 3.63 mg cm−2 x 0.934 F cm−2 (Fig. 4c) gives 257 F g−1. [+-4%]",38,F cm−3,derived,"[UNCONFIRMED] Derived: C_v = 0.934 F cm−2 / 245 µm (2.45e-2 cm) = 38.1 F cm−3, at 10 mV s−1. Not reported in the paper. [+-8%]",0.93,F cm−2,figure,"[UNCONFIRMED] Fig. 4c, orange '245 µm MXLLC' curve at 10 mV s−1; calibrated marker centre = 0.934 F cm−2 (marker spans 0.895–0.965). [+-5%]",True,Primary formula 'Ti3C2Tx' contains Ti3C2 (Ti3C2Tx or Ti3C2).,True,Synthesis explicitly mentions both LiF and HCl.,True,Electrolyte explicitly mentions H2SO4 (sulfuric acid).,PASS,Passes all criteria.
s41586-018-0109-z.pdf,s41586-018-0109-z.pdf,10.1038/s41586-018-0109-z,2018,Xia et al.,320 µm MXLLC,variant,False,Ti3C2Tx,,stated,Ti3C2Tx–SWCNT (10 wt% SWCNT),,stated,LiF/HCl etching; C12E6-assisted lamellar liquid-crystal assembly and mechanical shear alignment,,stated,delaminated,,derived,,,,stated,,219 ± 47,nm,derived,,,,stated,,,,stated,,,,stated,320,µm,stated,,6.16,mg cm−2,derived,"Fig. 4d labelled dashed line '6.16 mg cm−2' marks the 5th (highest-loading) point; assignment to the 320 µm film is fixed by matching that point's areal capacitance at 1,000 mV s−1 (0.647 F cm−2 in Fig. 4d) to the brown 320 µm curve in Fig. 4c (0.667 F cm−2). Caveat: C_areal/C_grav from Figs 4c/4a gives 5.7 mg cm−2 (~7% lower). [+-5%]",deaerated 3 M sulfuric acid (H2SO4),,derived,,,stated,,10,mV s−1,figure,Fig. 4a/4c x-axis; condition for the gravimetric/areal values reported for this row.,,,stated,,268,F g−1,figure,"[UNCONFIRMED] Fig. 4a, brown '320 µm MXLLC' curve. The 10 mV s−1 point is occluded by the overlying purple marker, so the curve was sampled either side: 270 F g−1 at 8.5 mV s−1 and 266 F g−1 at 11.7 mV s−1 → 268 F g−1 at 10 mV s−1. Note this is ~8% higher than 1.529 F cm−2 / 6.16 mg cm−2 = 248 F g−1, an internal inconsistency between Fig. 4a/4c and the labelled 6.16 mg cm−2 in Fig. 4d. [+-5%]",48,F cm−3,derived,"[UNCONFIRMED] Derived: C_v = 1.529 F cm−2 / 320 µm (3.2e-2 cm) = 47.8 F cm−3, at 10 mV s−1. Not reported in the paper. [+-8%]",1.53,F cm−2,figure,"[UNCONFIRMED] Fig. 4c, brown '320 µm MXLLC' curve at 10 mV s−1; calibrated marker centre = 1.529 F cm−2 (marker spans 1.500–1.559); highest areal capacitance of any sample in the paper. [+-5%]",True,Primary formula 'Ti3C2Tx' contains Ti3C2 (Ti3C2Tx or Ti3C2).,True,Synthesis explicitly mentions both LiF and HCl.,True,Electrolyte explicitly mentions H2SO4 (sulfuric acid).,PASS,Passes all criteria.
s41586-018-0109-z.pdf,s41586-018-0109-z.pdf,10.1038/s41586-018-0109-z,2018,Xia et al.,pure Ti3C2Tx vacuum-filtered paper,control,False,Ti3C2Tx,,stated,Ti3C2Tx,,stated,LiF/HCl etching followed by vacuum-assisted filtration,,derived,delaminated,,derived,,,,stated,,219 ± 47,nm,derived,,,,stated,,,,stated,,,,stated,,,stated,,,,stated,,deaerated 3 M sulfuric acid (H2SO4),,derived,,,stated,,,,stated,,,,stated,,,,stated,,,,stated,,,,stated,,True,Primary formula 'Ti3C2Tx' contains Ti3C2 (Ti3C2Tx or Ti3C2).,True,Synthesis explicitly mentions both LiF and HCl.,True,Electrolyte explicitly mentions H2SO4 (sulfuric acid).,PASS,Passes all criteria.
Small Methods - 2025 - Kouchi - StableTi3C2Tx MXene Ink Formulation and High‐Resolution Aerosol Jet Printing for.pdf,Small Methods - 2025 - Kouchi - StableTi3C2Tx MXene Ink Formulation and High‐Resolution Aerosol Jet Printing for.pdf,10.1002/smtd.202500499,2025,Rajabi Kouchi et al.,three-layer MXene SC,primary,True,Ti3C2Tx,,stated,Ti3C2Tx MXene nanoflakes on Au current collector,,derived,LiF/HCl MILD etching followed by NMP liquid-phase exfoliation and solvent exchange,,derived,few-layer or single-layer,,derived,,1.23,nm,derived,,less than 400,nm,derived,,26.85,%,uncertain,,,,stated,,,,stated,1.9,μm,derived,,,,stated,,3 M H2SO4/PVA gel electrolyte,,stated,,,stated,,,,stated,,10,μA,stated,,,,stated,,611,F cm−3,stated,,122,mF cm−2,stated,,True,Primary formula 'Ti3C2Tx' contains Ti3C2 (Ti3C2Tx or Ti3C2).,True,Synthesis explicitly mentions both LiF and HCl.,True,Electrolyte explicitly mentions H2SO4 (sulfuric acid).,PASS,Passes all criteria.
Small Methods - 2025 - Kouchi - StableTi3C2Tx MXene Ink Formulation and High‐Resolution Aerosol Jet Printing for.pdf,Small Methods - 2025 - Kouchi - StableTi3C2Tx MXene Ink Formulation and High‐Resolution Aerosol Jet Printing for.pdf,10.1002/smtd.202500499,2025,Rajabi Kouchi et al.,high-resolution MXene (HR-MXene) SC,variant,False,Ti3C2Tx,,stated,Ti3C2Tx MXene nanoflakes on Au current collector,,stated,LiF/HCl MILD etching followed by NMP liquid-phase exfoliation and solvent exchange,,derived,few-layer or single-layer,,derived,,1.23,nm,derived,,less than 400,nm,derived,,26.85,%,uncertain,,,,stated,,,,stated,≈1.25,μm,stated,,,,stated,,aqueous H2SO4-PVA gel electrolyte,,uncertain,,,stated,,,,stated,,10,μA,stated,,,,stated,,535,F cm−3,stated,,67,mF cm−2,stated,,True,Primary formula 'Ti3C2Tx' contains Ti3C2 (Ti3C2Tx or Ti3C2).,True,Synthesis explicitly mentions both LiF and HCl.,True,Electrolyte explicitly mentions H2SO4 (sulfuric acid).,PASS,Passes all criteria.
Small Science - 2025 - Li - Operando X‐Ray Diffraction Study of MXene Electrode Structure in Supercapacitors with Alkali.pdf,Small Science - 2025 - Li - Operando X‐Ray Diffraction Study of MXene Electrode Structure in Supercapacitors with Alkali.pdf,10.1002/smsc.202500367,2025,Li et al.,Ti3C2Tx MXene,primary,True,Ti3C2Tx,,stated,Ti3C2Tx,,stated,LiF + HCl etching,,stated,,,stated,,14.79,Å,stated,,,,stated,,,,stated,,,,stated,,,,stated,about 2,mm,derived,,about 1–2,mg,stated,"[UNVERIFIED] 'The exact thickness and weight of electrodes were not precisely controlled due to the microscopic size of the cells. Typical loading was about 1-2 mg.' IMPORTANT: this is the total mass of one binder-free MXene electrode inside the 2 mm-diameter capillary cell, NOT an areal loading in mg cm-2; the paper reports no areal loading.",1M H2SO4,,stated,below 10,m2 g-1,stated,,,,stated,,,,stated,,exceeding 100,F g-1,stated,,,,stated,,,,stated,,True,Primary formula 'Ti3C2Tx' contains Ti3C2 (Ti3C2Tx or Ti3C2).,True,Synthesis explicitly mentions both LiF and HCl.,True,Electrolyte explicitly mentions H2SO4 (sulfuric acid).,PASS,Passes all criteria.
Small_2022_Guo_Thickness80_90Independent_Capacitive_Performance_of_Holey_Ti3C2Tx_Film_Prepared_through_a_Mild_Oxidation.pdf,Small_2022_Guo_Thickness80_90Independent_Capacitive_Performance_of_Holey_Ti3C2Tx_Film_Prepared_through_a_Mild_Oxidation.pdf,10.1002/smll.202205947,2022,Guo et al.,pristine Ti3C2Tx,control,False,Ti3C2Tx,,stated,Ti3C2Tx,,stated,"LiF/HCl etching of Ti3AlC2, followed by Ar-protected ultrasonication/delamination",,stated,few-layer,,stated,,14.1,Å,derived,"[UNVERIFIED] Bragg's law on the text-stated (002) position of this exact sample: 'Compared with the (002) diffraction peaks of the pristine Ti3C2Tx film (6.26°), the peaks of all the O-Ti3C2Tx films slightly shift toward lower angle direction to 2theta = 6.17°' (Figure 3a,b). Cu K-alpha, lambda = 0.154 nm (Experimental Section): d = 1.5406/(2*sin(3.13°)) = 14.11 Å. The 6.17° value belongs to the O-Ti3C2Tx samples and was not used here. [+-2%]",1–3,µm,stated,,,,stated,,,,stated,,,,stated,25,µm,stated,,,,stated,,3 M H2SO4 aqueous solution,,derived,,,stated,,,,stated,,0.5,A g−1,stated,,258,F g−1,stated,,,,stated,,,,stated,,True,Primary formula 'Ti3C2Tx' contains Ti3C2 (Ti3C2Tx or Ti3C2).,True,Synthesis explicitly mentions both LiF and HCl.,True,Electrolyte explicitly mentions H2SO4 (sulfuric acid).,PASS,Passes all criteria.
Small_2022_Guo_Thickness80_90Independent_Capacitive_Performance_of_Holey_Ti3C2Tx_Film_Prepared_through_a_Mild_Oxidation.pdf,Small_2022_Guo_Thickness80_90Independent_Capacitive_Performance_of_Holey_Ti3C2Tx_Film_Prepared_through_a_Mild_Oxidation.pdf,10.1002/smll.202205947,2022,Guo et al.,Ti3C2Tx sonicated for 2 h,control,False,Ti3C2Tx,,stated,Ti3C2Tx,,stated,LiF/HCl-derived Ti3C2Tx subsequently sonicated at 230 W for 2 h,,stated,,,stated,,,,stated,,280,nm,stated,,,,stated,,,,stated,,,,stated,10,µm,stated,,,,stated,,3 M H2SO4 aqueous solution,,derived,,,stated,,10,mV s−1,figure,"[UNVERIFIED] Condition of the Figure 6b point read above: 'The specific capacitance of these samples under the scan rate range of 10-3000 mV s-1 is illustrated in Figure 6b', so the first point of each series is 10 mV s−1.",,,stated,,198,F g−1,figure,"[UNVERIFIED] Figure 6b (page 8), 'rate capability in 10-3000 mV s-1', panel annotated 'Electrode thickness 10 um'. Teal 'Ti3C2Tx-2h sonic' series, first point (10 mV s−1). Pixel calibration on the y-axis ticks (0/50/.../300 F g−1 at y=2140/1811/1482/1148.5/822/493/157 px, 6.61 px per F g−1). Marker centre = topmost strictly-colour-matched pixel (y=804) + marker radius 27.5 px (measured on an isolated marker of the same series) -> (2140-831.5)/6.61 = 197.9 F g−1. The 10 mV s−1 markers are crowded against the axis on this linear x-scale, hence the larger uncertainty. Consistency with text: 'The Ti3C2Tx film sonicated for 2 h remains roughly similar property with the pristine film' and it sits below H-Ti3C2Tx-25, which reads 250 F g−1 at the same point. [+-6%]",,,stated,,,,stated,,True,Primary formula 'Ti3C2Tx' contains Ti3C2 (Ti3C2Tx or Ti3C2).,True,Synthesis explicitly mentions both LiF and HCl.,True,Electrolyte explicitly mentions H2SO4 (sulfuric acid).,PASS,Passes all criteria.
Small_2022_Guo_Thickness80_90Independent_Capacitive_Performance_of_Holey_Ti3C2Tx_Film_Prepared_through_a_Mild_Oxidation.pdf,Small_2022_Guo_Thickness80_90Independent_Capacitive_Performance_of_Holey_Ti3C2Tx_Film_Prepared_through_a_Mild_Oxidation.pdf,10.1002/smll.202205947,2022,Guo et al.,Ti3C2Tx sonicated for 3 h,control,False,Ti3C2Tx,,stated,Ti3C2Tx,,stated,LiF/HCl-derived Ti3C2Tx subsequently sonicated at 230 W for 3 h,,stated,,,stated,,,,stated,,240,nm,stated,,,,stated,,,,stated,,,,stated,10,µm,stated,,,,stated,,3 M H2SO4 aqueous solution,,derived,,,stated,,10,mV s−1,figure,"[UNVERIFIED] Condition of the Figure 6b point read above: 'The specific capacitance of these samples under the scan rate range of 10-3000 mV s-1 is illustrated in Figure 6b', so the first point of each series is 10 mV s−1.",,,stated,,223,F g−1,figure,"[UNVERIFIED] Figure 6b, pink 'Ti3C2Tx-3h sonic' series, first point (10 mV s−1), 10 um electrode thickness. Same y-axis pixel calibration (6.61 px per F g−1, 0 F g−1 at y=2140); topmost strictly-colour-matched pink pixel y=640 + 27.5 px marker radius -> (2140-667.5)/6.61 = 222.8 F g−1. Consistency with text: 'Although the Ti3C2Tx film sonicated for 3 h displays enhanced property, its performance is still much lower than that of the H-Ti3C2Tx-25 electrode' - 223 > 198 (2 h) and < 250 (H-Ti3C2Tx-25, read on the same panel). [+-6%]",,,stated,,,,stated,,True,Primary formula 'Ti3C2Tx' contains Ti3C2 (Ti3C2Tx or Ti3C2).,True,Synthesis explicitly mentions both LiF and HCl.,True,Electrolyte explicitly mentions H2SO4 (sulfuric acid).,PASS,Passes all criteria.
smll.201802225.pdf,smll.201802225.pdf,10.1002/smll.201802225,2018,Wang et al.,BMX yarn (69.2 wt. % MXene),variant,False,Ti3C2Tx,,stated,"Ti3C2Tx/CNT, 69.2 wt. % MXene",,stated,LiF/HCl minimally intensive layer delamination (MILD); biscrolling with CNT sheets,,derived,delaminated,,derived,,1.26,nm,derived,"[UNVERIFIED] Text (p.7): ""The XRD spectra also confirm that MXene remained in its delaminated state after yarn fabrication, as shown by the sharp diffraction signal at ~7 deg for the (002) plane of MXene (Figure S3)."" Methods give Cu K-alpha, lambda = 1.5406 A. Bragg: theta = 7/2 = 3.5 deg; d = 1.5406 / (2*sin 3.5 deg) = 1.5406 / 0.12210 = 12.62 A = 1.26 nm. SERIES-LEVEL: the sentence covers the XRD of the BMX yarns as a set, not a per-sample peak position; the underlying Figure S3 is Supporting Information and is not in the PDF, so the only usable input is the text-stated approximate angle ~7 deg (6.5-7.5 deg -> 11.8-13.6 A). [+-10%]",,,uncertain,,,,uncertain,,,,uncertain,,,,uncertain,,,uncertain,,69.2,wt. %,stated,,3 M H2SO4,,derived,,,uncertain,,,,uncertain,,2,mA cm-2,stated,"[UNVERIFIED] Condition of the areal capacitance added for this row. Figure 2 caption (p.8): ""(b) GCD curves obtained at 2 mA cm-2 (c) specific areal capacitance of the BMX yarn electrodes from the GCD curves""; the point read in Fig. 2c sits on the 2 mA cm-2 abscissa.",,,uncertain,,,,uncertain,,194,mF cm-2,figure,"[UNVERIFIED] Figure 2c (p.8), blue triangles = 69.2 wt.%, first point at 2 mA cm-2. Same axis calibration as the 86.2 wt.% read (validated exactly against the printed 3188.1 mF cm-2 for the 97.4 wt.% point). Triangle marker read as bounding-box centre (apex 1724 px, base 1785 px, centre 1754.5 px) -> 0.1944 F cm-2; a centroid read is invalid for a triangular marker and would bias low. INDEPENDENT CROSS-CHECK from Figure 2b GCD at 2 mA cm-2 (discharge time 64.0 s, dV 0.608 V -> C = 0.211 F cm-2), ~8% higher; the same GCD procedure reproduces the 97.4 wt.% value to -1.6%. Value is small, so the two independent reads bracket 0.194-0.211 F cm-2. [+-12%]",True,Primary formula 'Ti3C2Tx' contains Ti3C2 (Ti3C2Tx or Ti3C2).,True,Synthesis explicitly mentions both LiF and HCl.,True,Electrolyte explicitly mentions H2SO4 (sulfuric acid).,PASS,Passes all criteria.
smll.201802225.pdf,smll.201802225.pdf,10.1002/smll.201802225,2018,Wang et al.,BMX yarn (86.2 wt. % MXene),variant,False,Ti3C2Tx,,stated,"Ti3C2Tx/CNT, 86.2 wt. % MXene",,stated,LiF/HCl minimally intensive layer delamination (MILD); biscrolling with CNT sheets,,derived,delaminated,,derived,,1.26,nm,derived,"[UNVERIFIED] Same derivation as for the 69.2 wt.% row: text-stated (002) signal at ~7 deg for the BMX yarns (p.7), Cu K-alpha lambda = 1.5406 A (Experimental, p.18); d = 1.5406/(2*sin 3.5 deg) = 12.62 A = 1.26 nm. SERIES-LEVEL value quoted for the whole BMX yarn series, not a per-sample measurement. [+-10%]",,,uncertain,,,,uncertain,,,,uncertain,,,,uncertain,,,uncertain,,86.2,wt. %,stated,,3 M H2SO4,,derived,,,uncertain,,,,uncertain,,2,mA cm-2,stated,"[UNVERIFIED] Condition of the areal capacitance added for this row. Figure 2 caption (p.8): ""(b) GCD curves obtained at 2 mA cm-2 (c) specific areal capacitance of the BMX yarn electrodes from the GCD curves ... All data were obtained from the BMX yarn electrodes with different MXene loadings""; the point read in Fig. 2c sits on the 2 mA cm-2 abscissa.",,,uncertain,,,,uncertain,,633,mF cm-2,figure,"[UNVERIFIED] Figure 2c (p.8), 'specific areal capacitance of the BMX yarn electrodes from the GCD curves', red circles = 86.2 wt.%, first point at 2 mA cm-2. Axis calibration from the panel frame/tick pixels (y ticks 0,1,2,3 F cm-2 at y = 1832.0, 1435.0, 1035.5, 636.0 px; x ticks 0,20,40,60 mA cm-2 at x = 904.5, 1565.0, 2225.5, 2886.0 px at 1100 dpi). Marker read as bounding-box centre: red j=2 -> 0.6334 F cm-2. CALIBRATION CHECK: the same procedure on the black 97.4 wt.% marker at 2 mA cm-2 gives 3.1881 F cm-2 vs the value printed in the panel (3188.1 mF cm-2) - agreement to 0.0%. INDEPENDENT CROSS-CHECK from Figure 2b GCD at 2 mA cm-2 (discharge time 194.7 s, dV 0.611 V, i = 2 mA cm-2 -> C = 0.638 F cm-2), i.e. within 1%. [+-5%]",True,Primary formula 'Ti3C2Tx' contains Ti3C2 (Ti3C2Tx or Ti3C2).,True,Synthesis explicitly mentions both LiF and HCl.,True,Electrolyte explicitly mentions H2SO4 (sulfuric acid).,PASS,Passes all criteria.
smll.201802225.pdf,smll.201802225.pdf,10.1002/smll.201802225,2018,Wang et al.,BMX yarn (97.4 wt. % MXene),primary,True,Ti3C2Tx,,stated,"Ti3C2Tx/CNT, 97.4 wt. % MXene",,stated,LiF/HCl minimally intensive layer delamination (MILD); biscrolling with CNT sheets,,stated,delaminated,,stated,,1.26,nm,derived,"[UNVERIFIED] Same derivation as for the other two BMX rows: text-stated (002) signal at ~7 deg for the BMX yarns (p.7), Cu K-alpha lambda = 1.5406 A (Experimental, p.18); d = 1.5406/(2*sin 3.5 deg) = 12.62 A = 1.26 nm. SERIES-LEVEL value quoted for the whole BMX yarn series, not a per-sample measurement. [+-10%]",,,uncertain,,,,uncertain,,,,uncertain,,,,uncertain,,,uncertain,,97.4,wt. %,stated,,3 M H2SO4,,stated,,,uncertain,,,,uncertain,,2,mA cm−2,stated,,532,F g−1,stated,,1083,F cm−3,stated,,3188,mF cm−2,stated,,True,Primary formula 'Ti3C2Tx' contains Ti3C2 (Ti3C2Tx or Ti3C2).,True,Synthesis explicitly mentions both LiF and HCl.,True,Electrolyte explicitly mentions H2SO4 (sulfuric acid).,PASS,Passes all criteria.
smll.201804732.pdf,smll.201804732.pdf,10.1002/smll.201804732,2019,Jizhen Zhang et al.,M1P9,variant,False,Ti3C2Tx,,stated,"Ti3C2Tx MXene/PEDOT:PSS, 1:9 mass ratio",,stated,LiF/HCl MILD etching followed by wet-spinning in 98 wt. % H2SO4,,derived,delaminated,,derived,,,,stated,,~1.3,µm,derived,,,,stated,,,,stated,,,,stated,,,stated,,,,stated,,1 M H2SO4,,derived,,,stated,,,,stated,,,,stated,,,,stated,,,,stated,,,,stated,,True,Primary formula 'Ti3C2Tx' contains Ti3C2 (Ti3C2Tx or Ti3C2).,True,Synthesis explicitly mentions both LiF and HCl.,True,Electrolyte explicitly mentions H2SO4 (sulfuric acid).,PASS,Passes all criteria.
smll.201804732.pdf,smll.201804732.pdf,10.1002/smll.201804732,2019,Jizhen Zhang et al.,M3P7,variant,False,Ti3C2Tx,,stated,"Ti3C2Tx MXene/PEDOT:PSS, 3:7 mass ratio",,stated,LiF/HCl MILD etching followed by wet-spinning in 98 wt. % H2SO4,,derived,delaminated,,derived,,,,stated,,~1.3,µm,derived,,,,stated,,,,stated,,,,stated,,,stated,,,,stated,,1 M H2SO4,,derived,,,stated,,,,stated,,,,stated,,,,stated,,,,stated,,,,stated,,True,Primary formula 'Ti3C2Tx' contains Ti3C2 (Ti3C2Tx or Ti3C2).,True,Synthesis explicitly mentions both LiF and HCl.,True,Electrolyte explicitly mentions H2SO4 (sulfuric acid).,PASS,Passes all criteria.
smll.201804732.pdf,smll.201804732.pdf,10.1002/smll.201804732,2019,Jizhen Zhang et al.,M5P5,variant,False,Ti3C2Tx,,stated,"Ti3C2Tx MXene/PEDOT:PSS, 5:5 mass ratio",,stated,LiF/HCl MILD etching followed by wet-spinning in 98 wt. % H2SO4,,derived,delaminated,,derived,,~39.3,Å,stated,,~1.3,µm,derived,,,,stated,,,,stated,,,,stated,,,stated,,,,stated,,1 M H2SO4,,derived,,,stated,,,,stated,,,,stated,,,,stated,,,,stated,,,,stated,,True,Primary formula 'Ti3C2Tx' contains Ti3C2 (Ti3C2Tx or Ti3C2).,True,Synthesis explicitly mentions both LiF and HCl.,True,Electrolyte explicitly mentions H2SO4 (sulfuric acid).,PASS,Passes all criteria.
smll.201804732.pdf,smll.201804732.pdf,10.1002/smll.201804732,2019,Jizhen Zhang et al.,M7P3,primary,True,Ti3C2Tx,,stated,"Ti3C2Tx MXene/PEDOT:PSS, 7:3 mass ratio (~70 wt. % MXene)",,stated,LiF/HCl MILD etching followed by wet-spinning in 98 wt. % H2SO4,,derived,delaminated,,derived,,~39.3,Å,stated,,~1.3,µm,derived,,,,stated,,,,stated,,,,stated,,,stated,,,,stated,,1 M H2SO4,,derived,,,stated,,5,mV s-1,stated,,,,stated,,258.2,F g-1,stated,"[UNCONFIRMED] Figure 3d (p.30 of PDF), printed data label ""258.2"" on the first red square of the red gravimetric-capacitance series, i.e. at 5 mV s-1 (same convention as the printed ""614.5"" on the first black volumetric point and ""157.6""/""375.2"" on the last points at 1000 mV s-1). Caption: ""(d) Volumetric capacitance and gravimetric capacitance of M7P3 fiber as a function of scan rate"", three-electrode system, 1 M H2SO4. Cross-check with the text-stated volumetric value: 614.5 F cm-3 / 258.2 F g-1 = 2.38 g cm-3, a physically sensible density for a densely packed MXene/PEDOT:PSS fiber, so the label pairing is consistent. Value is a printed numeric label, not a pixel read.",614.5,F cm-3,stated,,,,stated,,True,Primary formula 'Ti3C2Tx' contains Ti3C2 (Ti3C2Tx or Ti3C2).,True,Synthesis explicitly mentions both LiF and HCl.,True,Electrolyte explicitly mentions H2SO4 (sulfuric acid).,PASS,Passes all criteria.
ssrn-5211970.pdf,ssrn-5211970.pdf,,,Shi et al.,Ti3C2Tx,control,False,Ti3C2Tx,,stated,"Ti3C2Tx (-OH, -O, -F)",,derived,mild LiF/HCl etching,,derived,delaminated,,derived,,1.48,nm,stated,,2-3,μm,derived,,,,stated,,,,stated,,,,stated,,,stated,,,,uncertain,,1 M H2SO4,,derived,,,stated,,,,stated,,1,A g-1,stated,,281,F g-1,stated,,,,stated,,,,stated,,True,Primary formula 'Ti3C2Tx' contains Ti3C2 (Ti3C2Tx or Ti3C2).,True,Synthesis explicitly mentions both LiF and HCl.,True,Electrolyte explicitly mentions H2SO4 (sulfuric acid).,PASS,Passes all criteria.
ssrn-5211970.pdf,ssrn-5211970.pdf,,,Shi et al.,Ti3C2Tx-Mn,variant,False,Ti3C2Tx,,stated,Mn-modified Ti3C2Tx,,stated,"mild LiF/HCl etching, KOH pretreatment, Mn2+ ion exchange",,stated,delaminated,,derived,,1.35,nm,stated,,2-3,μm,derived,,,,stated,,,,stated,,,,stated,,,stated,,,,uncertain,,1 M H2SO4,,derived,,,stated,,,,stated,,1,A g-1,stated,,298,F g-1,stated,,,,stated,,,,stated,,True,Primary formula 'Ti3C2Tx' contains Ti3C2 (Ti3C2Tx or Ti3C2).,True,Synthesis explicitly mentions both LiF and HCl.,True,Electrolyte explicitly mentions H2SO4 (sulfuric acid).,PASS,Passes all criteria.
ssrn-5211970.pdf,ssrn-5211970.pdf,,,Shi et al.,a-Ti3C2Tx-Mn,primary,True,Ti3C2Tx,,stated,annealed Mn-modified Ti3C2Tx,,stated,"mild LiF/HCl etching, KOH pretreatment, Mn2+ ion exchange, annealing at 400 °C under Ar for 2 h",,stated,delaminated,,derived,,10.95,Å,stated,,2-3,μm,derived,,,,stated,,,,stated,,,,stated,,,stated,,,,uncertain,,1 M H2SO4,,derived,,,stated,,,,stated,,1,A g-1,stated,,401,F g-1,stated,,,,stated,,,,stated,,True,Primary formula 'Ti3C2Tx' contains Ti3C2 (Ti3C2Tx or Ti3C2).,True,Synthesis explicitly mentions both LiF and HCl.,True,Electrolyte explicitly mentions H2SO4 (sulfuric acid).,PASS,Passes all criteria.
SusMat - 2022 - Chu - Boosting the energy density of aqueous MXene‐based supercapacitor by integrating 3D conducting.pdf,SusMat - 2022 - Chu - Boosting the energy density of aqueous MXene‐based supercapacitor by integrating 3D conducting.pdf,10.1002/sus2.61,2022,Chu et al.,Ti3C2Tx MXene,control,False,Ti3C2Tx,,stated,Ti3C2Tx,,stated,"HCl/LiF acidic etching (MILD), sonication-assisted delamination",,stated,few-layered,,stated,,12.8,A,derived,"[UNVERIFIED] Text (Fig. 3G): 'the sharp peak located at 6.9 deg is assigned to the diffraction of (002) crystalline plane of MXene'. Bragg: d = 1.5406/(2 sin 3.45 deg) = 12.80 A (1.28 nm). Consistency check on the stated higher orders: (004) 14.1 deg -> 12.6 A, (006) 21.2 deg -> 12.6 A, so 12.6-12.8 A; the (002) value is quoted. [+-3%]",<1,μm,stated,,,,uncertain,,,,uncertain,,,,uncertain,~1.5,um,figure,"[UNVERIFIED] Figure 3D, cross-section SEM of the spray-coated MXene electrode (scale bar 1 um). The whole electrode is framed: sputtered Au / substrate below, free surface above. At 1000 dpi the scale bar is 379 px = 1 um; the MXene layer spans from the Au top edge to the film surface, i.e. about 500-700 px depending on lateral position because the film top is wavy (measured range ~1.2-1.9 um). Reported as the mid-range value. [+-25%]",,,uncertain,,1 M H2SO4,,derived,,,uncertain,,,,uncertain,,,,uncertain,,213.8,F/g,stated,,,,uncertain,,,,uncertain,,True,Primary formula 'Ti3C2Tx' contains Ti3C2 (Ti3C2Tx or Ti3C2).,True,Synthesis explicitly mentions both LiF and HCl.,True,Electrolyte explicitly mentions H2SO4 (sulfuric acid).,PASS,Passes all criteria.
UmNiN2dEUVBhcGowc2U1aUxJSk9aQT09.pdf,UmNiN2dEUVBhcGowc2U1aUxJSk9aQT09.pdf,10.25259/AJC_264_2024,2025,Yu et al.,Ti3C2Tx,control,False,Ti3C2Tx,,stated,"Ti3C2Tx (-F, -O, -OH)",,stated,LiF/HCl etching,,stated,multilayer,,stated,,12.13,Å,stated,,,,stated,,,,stated,,,,stated,,,,stated,,,stated,,0.5,mg,derived,,3 M H2SO4,,derived,29.69,m2 g-1,stated,,2,mV s-1,stated,,,,stated,,315.5,F g-1,stated,,,,stated,,,,stated,,True,Primary formula 'Ti3C2Tx' contains Ti3C2 (Ti3C2Tx or Ti3C2).,True,Synthesis explicitly mentions both LiF and HCl.,True,Electrolyte explicitly mentions H2SO4 (sulfuric acid).,PASS,Passes all criteria.
UmNiN2dEUVBhcGowc2U1aUxJSk9aQT09.pdf,UmNiN2dEUVBhcGowc2U1aUxJSk9aQT09.pdf,10.25259/AJC_264_2024,2025,Yu et al.,Ti3C2Tx@C,primary,True,Ti3C2Tx,,stated,"Ti3C2Tx (-F, -O, -OH) with gallic acid-derived carbon dots and Zn2+",,stated,"LiF/HCl etching, Zn2+-assisted GA crosslinking, freeze-drying, and carbonization at 500°C",,stated,multilayer,,stated,,13.85,Å,stated,,,,stated,,,,stated,,5–10,μm,stated,,,,stated,,,stated,,0.5,mg,derived,,3 M H2SO4,,derived,35.57,m2 g-1,stated,,,,stated,,1,A g-1,stated,,436,F g-1,stated,,,,stated,,,,stated,,True,Primary formula 'Ti3C2Tx' contains Ti3C2 (Ti3C2Tx or Ti3C2).,True,Synthesis explicitly mentions both LiF and HCl.,True,Electrolyte explicitly mentions H2SO4 (sulfuric acid).,PASS,Passes all criteria.
zhang2018.pdf,zhang2018.pdf,10.1002/adfm.201705506,2018,Zhang et al.,I-Ti3C2Tx,primary,True,Ti3C2Tx,,stated,"Ti3C2Tx (Tx includes -OH, -O, and/or -F)",,stated,LiF/HCl minimally intensive layer delamination (MILD),,derived,mostly single-layered,,derived,,,,stated,,1.2 ± 0.2,µm,derived,,,,stated,,,,stated,,,,stated,≈0.69 ± 0.16,µm,derived,,,,stated,,PVA/H2SO4 gel electrolyte,,derived,,,stated,,,,stated,,25,µA cm−2,stated,,,,stated,,,,stated,,61,mF cm−2,stated,,True,Primary formula 'Ti3C2Tx' contains Ti3C2 (Ti3C2Tx or Ti3C2).,True,Synthesis explicitly mentions both LiF and HCl.,True,Electrolyte explicitly mentions H2SO4 (sulfuric acid).,PASS,Passes all criteria.
zhang2018.pdf,zhang2018.pdf,10.1002/adfm.201705506,2018,Zhang et al.,Y-Ti3C2Tx,variant,False,Ti3C2Tx,,stated,"Ti3C2Tx (Tx includes -OH, -O, and/or -F)",,stated,LiF/HCl minimally intensive layer delamination (MILD),,derived,mostly single-layered,,derived,,,,stated,,1.2 ± 0.2,µm,derived,,,,stated,,,,stated,,,,stated,≈0.69,µm,stated,,,,stated,,PVA/H2SO4 gel electrolyte,,derived,,,stated,,,,stated,,25,µA cm−2,stated,,,,stated,,,,stated,,34,mF cm−2,stated,,True,Primary formula 'Ti3C2Tx' contains Ti3C2 (Ti3C2Tx or Ti3C2).,True,Synthesis explicitly mentions both LiF and HCl.,True,Electrolyte explicitly mentions H2SO4 (sulfuric acid).,PASS,Passes all criteria.
zhang2018.pdf,zhang2018.pdf,10.1002/adfm.201705506,2018,Zhang et al.,S-Ti3C2Tx,variant,False,Ti3C2Tx,,stated,"Ti3C2Tx (Tx includes -OH, -O, and/or -F)",,stated,LiF/HCl minimally intensive layer delamination (MILD),,derived,mostly single-layered,,derived,,,,stated,,1.2 ± 0.2,µm,derived,,,,stated,,,,stated,,,,stated,≈0.69,µm,derived,,,,stated,,PVA/H2SO4 gel electrolyte,,derived,,,stated,,,,stated,,,,stated,,,,stated,,,,stated,,,,stated,,True,Primary formula 'Ti3C2Tx' contains Ti3C2 (Ti3C2Tx or Ti3C2).,True,Synthesis explicitly mentions both LiF and HCl.,True,Electrolyte explicitly mentions H2SO4 (sulfuric acid).,PASS,Passes all criteria.
zhang2018.pdf,zhang2018.pdf,10.1002/adfm.201705506,2018,Zhang et al.,I-Ti3C2Tx (≈100 nm),variant,False,Ti3C2Tx,,stated,"Ti3C2Tx (Tx includes -OH, -O, and/or -F)",,stated,LiF/HCl minimally intensive layer delamination (MILD),,derived,mostly single-layered,,derived,,,,stated,,1.2 ± 0.2,µm,derived,,,,stated,,,,stated,,,,stated,≈99 ± 13,nm,stated,,,,stated,,PVA/H2SO4 gel electrolyte,,derived,,,stated,,5,mV s−1,stated,,,,stated,,,,stated,,,,stated,,2.5,mF cm−2,stated,,True,Primary formula 'Ti3C2Tx' contains Ti3C2 (Ti3C2Tx or Ti3C2).,True,Synthesis explicitly mentions both LiF and HCl.,True,Electrolyte explicitly mentions H2SO4 (sulfuric acid).,PASS,Passes all criteria.
zhang2018.pdf,zhang2018.pdf,10.1002/adfm.201705506,2018,Zhang et al.,rolled I-Ti3C2Tx,variant,False,Ti3C2Tx,,stated,"Ti3C2Tx (Tx includes -OH, -O, and/or -F)",,stated,LiF/HCl minimally intensive layer delamination (MILD); cylindrical-stamp rolling,,derived,mostly single-layered,,derived,,,,stated,,1.2 ± 0.2,µm,derived,,,,stated,,,,stated,,,,stated,,,stated,,,,stated,,PVA/H2SO4 gel electrolyte,,derived,,,stated,,10,mV s−1,stated,,,,stated,,,,stated,,,,stated,,56.8,mF cm−2,stated,,True,Primary formula 'Ti3C2Tx' contains Ti3C2 (Ti3C2Tx or Ti3C2).,True,Synthesis explicitly mentions both LiF and HCl.,True,Electrolyte explicitly mentions H2SO4 (sulfuric acid).,PASS,Passes all criteria.
